Repository: arz-2/crucible

# Crucible

**Inverse alloy design agent for steels.** Given a target property profile (strength, toughness, hardness), Crucible outputs ranked steel grade candidates with processing routes, predicted properties with uncertainty, and cost estimates.

> **Status: Phase 1 — Data Foundation.** The database and ingestion pipeline are complete. The ML pipeline and agent interface are planned (see `roadmap.md`).

---

## What it does

Crucible frames alloy selection as a retrieval + scoring problem:

1. **Retrieve** candidate steels from the database whose composition and processing space overlap the target region
2. **Score** candidates using a gradient-boosted forward model (composition + processing → properties)
3. **Check phase feasibility** via CALPHAD (planned)
4. **Rank and explain** — ranked output with predicted uncertainty and alloy surcharge cost

The output is probabilistic, not a deterministic engineering answer.

---

## Quick start

```bash

# Visualise the current database (8 plots → data/plots/)
uv run python -m data.visualize

# Coverage report — surface gaps before modelling
python -m data.coverage

# Ingest a specific source (example: AMMRC KIC handbook)
uv run --env-file .env python -m data.parsers.ammrc_kic --ingest
```

An `ANTHROPIC_API_KEY` in `.env` is required only for the AMMRC KIC parser (VLM-based PDF extraction). All other parsers run without an API key.

---

## Data snapshot  *(as of 2026-04-25)*

| Metric | Count |
|--------|-------|
| Unique steels | 5,301 |
| Property rows | 5,523 |
| Named grades | ~2,004 |
| Sources | 11 |

| Property | Rows | Coverage |
|----------|------|----------|
| Yield strength | 3,499 | 63% |
| UTS | 4,452 | 81% |
| Fracture toughness K_IC | 389 | 7% |
| Hardness (any scale) | ~900 | ~16% |
| Fatigue limit | 437 | 8% |
| Elongation | ~1,300 | ~24% |

Sources (reliability 2–5): SteelBench (NIMS/EMK/Kaggle tiers), ASM Handbook Vol.1 & Vol.4, Mondal textbook, Cheng 2024, Figshare, Zenodo, NIMS Fatigue DB, AMMRC MS 73-6 (KIC handbook).

Full source notes and data quality rules: [`data/DATA.md`](data/DATA.md).

---

## Repository layout

```
data/
  models.py          — SQLAlchemy ORM (steels, compositions, processing, properties)
  schemas.py         — Pydantic v2 validation (SteelIngestBundle)
  ingest.py          — batch ingest with per-record error collection
  database.py        — engine + session management
  coverage.py        — property fill-rate report by source and family
  visualize.py       — 8 matplotlib plots → data/plots/
  parsers/           — one parser per source
  DATA.md            — per-source notes, quality rules, coverage gaps
literature_review/   — source PDFs and handbooks
roadmap.md           — phased plan through agent pipeline
```

---

## Planned pipeline  *(not yet implemented)*

```
User Query → LLM Orchestrator → FAISS Retrieval → GBM Forward Scorer
           → CALPHAD Phase Check → Output Ranker → Ranked Candidates
```

Stack: XGBoost/LightGBM · MatBERT · PyCalphad · BoTorch · Claude API.

File: data/AMMRC_KIC/raw/page_020.json
{
  "page_type": "data",
  "table_number": 5,
  "sheet": 2,
  "sheet_of": 2,
  "steel_grade": "AISI 4340",
  "steel_category": "Steel, Low Alloy",
  "data_rows": [],
  "composition_legend": {
    "A": {
      "C": 0.41,
      "Mn": 0.72,
      "Si": 0.33,
      "P": 0.015,
      "S": 0.009,
      "Ni": 1.83,
      "Cr": 0.78,
      "Mo": 0.26,
      "V": null,
      "Co": null,
      "W": null,
      "Al": null,
      "Ti": null,
      "Cu": null
    },
    "B": {
      "C": 0.43,
      "Mn": 0.84,
      "Si": 0.27,
      "P": 0.006,
      "S": 0.005,
      "Ni": 1.78,
      "Cr": 0.78,
      "Mo": 0.26,
      "V": null,
      "Co": null,
      "W": null,
      "Al": null,
      "Ti": null,
      "Cu": null
    },
    "C": {
      "C": 0.43,
      "Mn": 0.65,
      "Si": 0.3,
      "P": 0.01,
      "S": 0.005,
      "Ni": 1.85,
      "Cr": 0.82,
      "Mo": 0.26,
      "V": null,
      "Co": null,
      "W": null,
      "Al": null,
      "Ti": null,
      "Cu": null
    },
    "D": {
      "C": 0.42,
      "Mn": 0.71,
      "Si": 0.25,
      "P": 0.01,
      "S": 0.012,
      "Ni": 1.77,
      "Cr": 0.8,
      "Mo": 0.23,
      "V": null,
      "Co": null,
      "W": null,
      "Al": null,
      "Ti": null,
      "Cu": null
    },
    "E": {
      "C": 0.4,
      "Mn": 0.75,
      "Si": 0.29,
      "P": 0.005,
      "S": 0.01,
      "Ni": 1.77,
      "Cr": 0.79,
      "Mo": 0.25,
      "V": null,
      "Co": null,
      "W": null,
      "Al": null,
      "Ti": null,
      "Cu": null
    },
    "F": {
      "C": 0.41,
      "Mn": 0.69,
      "Si": 0.29,
      "P": 0.018,
      "S": 0.012,
      "Ni": 1.87,
      "Cr": 0.78,
      "Mo": 0.22,
      "V": null,
      "Co": null,
      "W": null,
      "Al": null,
      "Ti": null,
      "Cu": null
    },
    "G": {
      "C": 0.42,
      "Mn": 0.84,
      "Si": 0.25,
      "P": 0.008,
      "S": 0.005,
      "Ni": 1.71,
      "Cr": 0.82,
      "Mo": 0.24,
      "V": null,
      "Co": null,
      "W": null,
      "Al": null,
      "Ti": null,
      "Cu": null
    },
    "H": {
      "C": 0.38,
      "Mn": 0.74,
      "Si": 0.28,
      "P": 0.001,
      "S": 0.005,
      "Ni": 1.86,
      "Cr": 0.84,
      "Mo": 0.26,
      "V": null,
      "Co": null,
      "W": null,
      "Al": null,
      "Ti": null,
      "Cu": null
    },
    "I": {
      "C": 0.43,
      "Mn": 0.63,
      "Si": 0.24,
      "P": 0.013,
      "S": 0.004,
      "Ni": 1.56,
      "Cr": 1.03,
      "Mo": 0.3,
      "V": null,
      "Co": null,
      "W": null,
      "Al": null,
      "Ti": null,
      "Cu": null
    }
  },
  "heat_treatment_legend": {
    "1": "Normalize 1600F (1144K), 1 Hr; Austenitize 1550K (1117K), 1 Hr, Oil Quench; Temper 1 Hr, 400F (478K)",
    "2": "Normalize 1600F (1144K), 1 Hr, Austenitize 1550F (1117K), 1 Hr, Oil Quench; Temper 1 Hr, 700F (664K)",
    "3": "1550F (1117K) Salt; Oil Quench; Temper 1 Hr + 1 Hr, 500F (533K)",
    "4": "1500F (1089K), 1 Hr; Temper 1 Hr + 1 Hr, 700F (644K)",
    "5": "1500F (1089K), 0.5 Hr; Oil Quench; Temper 1 Hr, 925F (770K)",
    "6": "1500F (1089K), 0.5 Hr; Oil Quench; Temper 1 Hr, 750F (672K)",
    "7": "1550F (1117K) Salt, Oil Quench; Temper 1 Hr + 1 Hr, 800F (700K)",
    "8": "1500F (1089K), 0.5 Hr, Oil Quench; Temper 1 Hr, 600F (589K)",
    "9": "1650F (1172K), 1 Hr, Air Cool; 1550F (1089K), 1 Hr, Oil Quench; -321F (77K), 0.5 Hr Min; 400F (478K), 2 Hrs",
    "10": "1600F (1144K), 0.5 Hr, Air Cool; 1500F (1089K), 0.5 Hr, Oil Quench; -320F, 0.5 Hr, 400F (478K), 6 Hr, Air Cool; 250F (394K), 24 Hr, Air Cool",
    "11": "1543F (1113K), 0.5 Hr, Oil Quench; Temper 341F (723K), 0.75 Hr",
    "12": "1543F (1113K), 0.5 Hr, Oil Quench; Temper 571F (573K), 1 Hr"
  }
}
