Repository: arz-2/crucible

# Crucible

**Inverse alloy design agent for steels.** Given a target property profile (strength, toughness, hardness), Crucible outputs ranked steel grade candidates with processing routes, predicted properties with uncertainty, and cost estimates.

> **Status: Phase 1 — Data Foundation.** The database and ingestion pipeline are complete. The ML pipeline and agent interface are planned (see `roadmap.md`).

---

## What it does

Crucible frames alloy selection as a retrieval + scoring problem:

1. **Retrieve** candidate steels from the database whose composition and processing space overlap the target region
2. **Score** candidates using a gradient-boosted forward model (composition + processing → properties)
3. **Check phase feasibility** via CALPHAD (planned)
4. **Rank and explain** — ranked output with predicted uncertainty and alloy surcharge cost

The output is probabilistic, not a deterministic engineering answer.

---

## Quick start

```bash

# Visualise the current database (8 plots → data/plots/)
uv run python -m data.visualize

# Coverage report — surface gaps before modelling
python -m data.coverage

# Ingest a specific source (example: AMMRC KIC handbook)
uv run --env-file .env python -m data.parsers.ammrc_kic --ingest
```

An `ANTHROPIC_API_KEY` in `.env` is required only for the AMMRC KIC parser (VLM-based PDF extraction). All other parsers run without an API key.

---

## Data snapshot  *(as of 2026-04-25)*

| Metric | Count |
|--------|-------|
| Unique steels | 5,301 |
| Property rows | 5,523 |
| Named grades | ~2,004 |
| Sources | 11 |

| Property | Rows | Coverage |
|----------|------|----------|
| Yield strength | 3,499 | 63% |
| UTS | 4,452 | 81% |
| Fracture toughness K_IC | 389 | 7% |
| Hardness (any scale) | ~900 | ~16% |
| Fatigue limit | 437 | 8% |
| Elongation | ~1,300 | ~24% |

Sources (reliability 2–5): SteelBench (NIMS/EMK/Kaggle tiers), ASM Handbook Vol.1 & Vol.4, Mondal textbook, Cheng 2024, Figshare, Zenodo, NIMS Fatigue DB, AMMRC MS 73-6 (KIC handbook).

Full source notes and data quality rules: [`data/DATA.md`](data/DATA.md).

---

## Repository layout

```
data/
  models.py          — SQLAlchemy ORM (steels, compositions, processing, properties)
  schemas.py         — Pydantic v2 validation (SteelIngestBundle)
  ingest.py          — batch ingest with per-record error collection
  database.py        — engine + session management
  coverage.py        — property fill-rate report by source and family
  visualize.py       — 8 matplotlib plots → data/plots/
  parsers/           — one parser per source
  DATA.md            — per-source notes, quality rules, coverage gaps
literature_review/   — source PDFs and handbooks
roadmap.md           — phased plan through agent pipeline
```

---

## Planned pipeline  *(not yet implemented)*

```
User Query → LLM Orchestrator → FAISS Retrieval → GBM Forward Scorer
           → CALPHAD Phase Check → Output Ranker → Ranked Candidates
```

Stack: XGBoost/LightGBM · MatBERT · PyCalphad · BoTorch · Claude API.

File: data/ASM_chapters/text/asm-handbo-hardenability.txt
ASM Handbook, Volume 1: Properties and Selection: Irons, Steels, and High-Performance Alloys
ASM H andbook Committee, p 464-484
DOI: 10.1361/asmhba0001029

Copyright © 1990 ASM International®
All rights reserved.
www.asminternational.org

Hardenability of Carbon
and Low-Alloy Steels
Revised by Harold Burrier, Jr., The Timken Company

H A R D E N A B I L I T Y O F S T E E L is the
property that determines the depth and distribution of hardness induced by quenching.
Steels that exhibit deep hardness penetration are considered to have high hardenability, while those that exhibit shallow hardness penetration are of low hardenability.
Because the primary objective in quenching
is to obtain satisfactory hardening to some
desired depth, it follows that hardenability
is usually the single most important factor in
the selection of steel for heat-treated parts.
Hardenability should not be confused
with hardness as such or with maximum
hardness. The maximum attainable hardness of any steel depends solely on carbon
content. Also, the maximum hardness values that can be obtained with small test
specimens under the fastest cooling rates of
water quenching are nearly always higher
than those developed under production
heat-treating conditions, because hardenability limitations in quenching larger sizes
may result in less than 100% martensite
formation. The effects of carbon and martensite content on hardness are shown in
Fig. 1. Basically, the units of hardenability
are those of cooling rate, for example, degrees per second. These cooling rates, as
related to the continuous-cooling-transformation behavior of the steel, determine the
hardness and microstructural outcome of a
quench. In practice, these cooling rates are
often expressed as a distance, with other
factors such as the thermal conductivity of
steel and the rate of surface heat removal
being held constant. Therefore, the terms
Jominy distance and ideal critical diameter
can be used.
The hardenability of steel is governed
almost entirely by the chemical composition
(carbon and alloy content) at the austenitizing temperature and the austenite grain size
at the moment of quenching. In some cases,
the chemical composition of the austenite
may not be the same as that determined by
chemical analysis, because some carbide
may be undissolved at the austenitizing
temperature. Such carbides would be re-

flected in the chemical analysis, but because the carbides are undissolved in the
austenite, neither their carbon nor alloy
content can contribute to hardenability. In
addition, by nucleating transformation
products, undissolved carbides can actively
decrease hardenability. This is especially
important in high-carbon (0.50 to 1.10%)
and alloy carburizing steels, which may
contain excess carbides at the austenitizing
temperature. Consequently, such factors as
austenitizing temperature, time at temperature, and prior microstructure are sometimes very important variables when determining the basic hardenability of a specific
steel composition. Certain ingot casting and
hot reduction practices may also develop
localized or periodic inhomogeneities within a given heat, further complicating hardenability measurements. The effects of all
these variables are discussed in this article.

Hardenability Testing
The hardenability of a steel is best assessed by studying the hardening response
of the steel to cooling in a standardized
configuration in which a variety of cooling
rates can be easily and consistently reproduced from one test to another.
The lominy end-quench test fulfills the
cooling rate requirements of hardenability
testing of a broad range of alloy steels. The
test specimen, a 25.4 mm (1.000 in.) diam
bar 102 mm (4 in.) in length, is water
quenched on one end face. The bar from
which the specimen is made must be normalized before the test specimen is machined. The test involves heating the test
specimen to the proper austenitizing temperature and then transferring it to a
quenching fixture so designed that the specimen is held vertically 12.7 mm (0.5 in.)
above an opening through which a column
of water can be directed against the bottom
face of the specimen (Fig. 2a). While the
bottom end is being quenched by the column of water, the opposite end is cooling
slowly in air, and intermediate positions

along the specimen are cooling at intermediate rates. After the specimen has been
quenched, parallel fiats 180° apart are
ground 0.38 mm (0.015 in.) deep on the
cylindrical surface. Rockwell C hardness is
measured at intervals of IA6 in. (1.6 mm) for
alloy steels and 1/32 in. (0.8 mm) for carbon
steels, starting from the water-quenched
end. A typical plot of these hardness values
and their positions on the test bar, as shown
in Fig. 2(b), indicates the relation between
hardness and cooling rate, which in effect is
the hardenability of the steel. Figure 2(b)
also shows the cooling rate for the designated test positions. Details of the standard
test method are available in ASTM A 255
and S A E J406.
The Carburized Hardenability Test. It is
often necessary to determine the hardenability of the high-carbon case regions of
carburized steels. Such information is important in controlling carburizing and
quenching practice and in determining the
ability of a specific steel to meet the microstructural and case depth requirements of
the carburized component manufactured
from the steel. As a general rule, adequate
core hardenability does not ensure adequate
case hardenability, especially when it is
required to reheat for hardening after carburizing rather than to quench directly from
the carburizing furnace. Two factors are
responsible for this fact. The first is that
equal alloying additions do not have the
same effect on the hardenability of all carbon levels of alloyed steels. The second
factor (as noted earlier) is that the highcarbon case regions do not always achieve
full solution of alloy and carbides, as is
normally achieved in the austenite of the
low-carbon core region, prior to quenching.
Accordingly, direct measurements of case
hardenability are very important whenever
a carburizing steel must be selected for a
specific application.
Measurements of case hardenability are
performed as follows. A standard endquench bar is pack carburized for 9 h at 925
°C (1700 °F) and end quenched in the usual

LIVE GRAPH

Hardenability of Carbon and Low-Alloy Steels / 465

LIVE GRAPH

Click here to view

Click here to view

70

LIVE GRAPH

70

L)
t~
-1-

o~
c

_~ 4~

co

99.9% martensite

=J

60

IS F

5C

Click here to view

50
"T-

q3

40

95% martens=te

"

i

90% martensite

30

20
0

0.20

0.40

0.60

0.80

0

0.20

Carbon, %

0.40

0.60

0.80

20 ~
0

0.20

Carbon, %

0.60

0.80

Carbon, %

70

70

60

60

50

0.40

50

-i-

"1-

I

~: 40

40

30

30
80% martensite

LIVE GRAPH

.

50% martensite

LIVE GRAPH

Click here to view

Click here to view

20

20
0

0.20

0.40

0.60

0.80

0

0.20

Carbon, %

0.40

0.60

0.80

Carbon, %

Fig. 1 Effect of carbon on the hardness o f martensite structures
manner. A comparison bar is simultaneously carburized in the same pack to determine
carbon penetration. Successive layers are
removed from it and analyzed chemically to
determine the carbon content at various
depths. When a carbon-penetration curve is
established, depths to various carbon levels
can be determined in the Jominy bar, a~ssuming that the distribution of carbon in the
end-quench specimen is the same as in the
carbon gradient bar. Longitudinal flats are
then carefully ground to various depths on
the end-quench bar (usually to carbon concentrations of 1.1, 1.0, 0.9, or 0.8%, and in
some cases to as low as 0.6%), and hardenability is determined at these carbon levels
by hardness traverses. In grinding, care
must be exercised to avoid overheating and
tempering, and in conducting hardness surveys, similar concern must be shown to
ensure that the hardness level corresponds
to a single carbon level by remaining in the

exact center of the flat. Rockwell A hardness readings are preferable to Rockwell C
readings because they minimize the depth
of indentor penetration into softer subsurface layers. Rockwell A values are converted into Rockwell C values for plotting, as
illustrated in Fig. 3, which shows the curves
of carburized hardenability of an E X I 9
steel. In the higher-carbon layers of carburized specimens, the hardness will be influenced by the presence of retained austenite.
Therefore, it is often useful to evaluate the
microstructure/depth relationship by metallographically polishing and etching the
ground flats. The Jominy distance to some
chosen level of nonmartensitic transformation product can then be used as a measure
of hardenability.
The case hardenability of steels that are
carburized and then reheated for hardening
at temperatures below 925 °C (1700 °F),
such as 8620, 4817, and 9310, can also be

determined by using a modification of this
technique. The carburized end-quench specimens and companion gradient bars are oil
quenched together from carburizing, but are
then reheated in an atmosphere furnace to the
desired austenitizing temperature for a total
of 55 to 60 min, which should ensure at least
30 to 35 min at temperature. The hardenabiF
ity specimen is then end quenched, and the
carbon gradient bar is oil quenched and tempered to facilitate machining for carbon gradient determination, as described above. It is
recommended that case hardenability tests be
performed on n o fewer than two test specimens. A more detailed description of the case
hardenability measurement technique appears in SAE J406.
Air Hardenability Test. Occasionally, the
hardening performance either of a steel
cooled at a rate slower than that applied to
the end-quench bar or of steels of very high
hardenability must be determined. An air

466 / Hardenability of Carbon and Low-Alloy Steels

LIVE GRAPH
Click here to view

Air-cooled end

/

Approximate cooling rate at 705 °C (1300 °F

551 "t~8
£~£'

)ecimen

"3-

5.5

51.~14 3.3

2.8

2.5

2.2

°C/s

91817

5

4.5

4

°F/s

60

6

AISI 8650
0.49% C
0.59% Ni
0.98% Mn 0.47% Cr
0.29% Si
0.19% Mo

~ 5o

spray

"i I a t,',

[l'la" ~ .""

8

7O

Water-quenched
end

,'/ :~ "
t~

17 11

I

-40

Nozzle

Grain size 7-8
30

tt

Normalizin
t e m p e r a t u r e , 845 °C
Quenching temperature, 815 °C

20

1

10

1

4

Drain

Water inlet

8

i

I

0

10

12
16
20
24
28
Distance from quenched end, %6 in.
I
20

I
30

I
40

1

32

36

40

I

I

50

60

Distance from quenched end, m m

(a)

(b)

Fig. 2 Jominy end-quench apparatus (a) and method for presenting end-quench hardenability data (b)

hardenability test method described in Ref I
can be employed for this purpose. In this
test, a machined and partially threaded
round test specimen, 25.4 mm (1.000 in.) in
diameter and 254 mm (I0 in.) long, is inserted to a depth of 152 mm (6 in.) in a hole
drilled in a bar 152 mm (6 in.) in diameter

LIVE GRAPH
Click here to view
70

and 381 mm (15 in.) long, thus leaving 102
mm (4 in.) of the test bar length exposed
(Fig. 4). A second test specimen can be
inserted at the opposite end of the bar
holder to serve as a duplicate. With both
test bars securely in place, the assembly is
heated to the proper austenitizing tempera-

Continuous-Cooling-Transformation Diagrams. The use of continuous-cooling-trans-

Distance from quenched end, mm

10

2O

30

I

I

I

ture, after which it is transferred to a convenient location for cooling in still air. This
cooling procedure results in very slow and
ever decreasing cooling rates along the
length of the test bars. Hardness is then
measured at discrete intervals along each
test bar and plotted against distance from
the exposed end on charts specifically designed for this purpose.

40

formation diagrams determined dilatometrically, for example, can also be helpful in
evaluating the cooling behavior of highhardenability steels.

6O

Low-Hardenability
0.9% C

t

50

4O

30
12

16

20

24

28

Distance from quenched end, ~/~ein.
Carburized hardenability, EX19 steel. Composition : 0.18 to 0.23% C, 0.90 to 1.20% Mn, 0.40 to 0.60% Cr,

Fig. 3 0.08 to 0.15% Mo, 0.0005O/oB (rain)

Steels

In plain carbon and very low-alloy steels,
the cooling rate at even the 1.6 mm (V~6in.)
position on a standard Jominy bar may not
be fast enough to produce full hardening.
Therefore, this test lacks discrimination between these steels. Tests that are more
suited to very low hardenability steels include the hot-brine test and the surfacearea-center (SAC) test.
In the hot-brine test proposed by Grange,
coupons (Fig. 5) are quenched in brine
maintained at a series of different temperatures. As shown in Fig. 6, the resulting
hardnesses provide a very sensitive test of
hardenability.
In the SAC test, a 25.4 mm (1.000 in.)
round bar is normalized by cooling in air
and then reaustenitized for water quench-

Hardenability of Carbon and Low-Alloy Steels / 467

lO
~1 1 I~
1

0.875 diameter
!

U

/

~

2.5 + 0.13

~

4

~

l

.

l~

Drilled hole 1.6 diameter

o

1- 8 thread

,.

6 dialeter

i

25.4

U'lqq

~

1.000 !ameter

0.800 d]amete; ;11/8 F

14

15

25.4

/

.I

(a)
\\
\

Fig. 4 Dimensions(given in inches) of components in air hardenabilitytest setup
ing. Hardnesses are measured on a specimen cut from the center of the 100 mm (4
in.) length. Hardness is determined on the
surface, the center, and at 1.6 mm (1/16 in.)
intervals from surface to center. An area
hardness is then computed as the sum of the
average hardness in each interval x 1/16
(Fig. 7). The resulting set of three-digit
numbers, for example, SAC No. 63-52-42,
indicates a surface hardness of 63 HRC, a
Rockwell-inch area of 52, and a center
hardness of 42 HRC. Testing details are
given in SAE J406.

Calculation of Hardenability
The hardenability of a steel is primarily a
function of the composition (carbon, alloying elements, and residuals) and the grain
size of the austenite at the instant of
quenching. If this relationship can be determined quantitatively, it should be possible

7,--

RT
60

104

Brine temperature, °F
122 140 158 176

50( ~ = -

100

,

o

t

20

0 Hardness
• % martensite

40

i

lO

RT

80
6o ~

d 30

0 ---"~

194

40

50
60
70
80
Brine temperature, °C

0

90

.,~=;". 6 Typical results of the hot-brine hardenability

test. Steel composition: 0.18% C, 0.81% Mn,
0.17% Si, and 1.08% Ni. Austenitized at 845 °C (1550
°F). Grain size: 5 to 7. RT, room temperature. Source:
Ref 2

LIVE GRAPH
Click here to view

to predict the hardenability of a steel
through a relatively simple calculation.
Such a technique was published by
Grossmann in 1942, based on his observation that hardenability could be expressed
as the product of a series of compositionrelated multiplying factors (Ref 3). The result of the calculation is an estimate of DI,
the ideal critical diameter of the steel. The
multiplying-factor principle is still used today in several hardenability calculation
techniques (see the article "High-Strength
Structural and High-Strength Low-Alloy
Steels" in this Volume for examples of
multiplying factors for quench and tempered low-alloy steels). Other researchers
have developed methods based on regression equations and on calculation from thermodynamic and kinetic first principles. To
date, none of the hardenability prediction
methods has proved to be universally applicable to all steel types; that is, different
predictors are more suited to steels of given
alloying systems, carbon contents, and
hardenability levels. In addition, it is often
necessary to fine-tune the predictions based
on the characteristics (residuals, melt practice, and so on) of a particular steel producer. Some excellent discussions of current
thinking on this subject are available in Ref
4 and 5. Properly used, hardenability calculations can provide a valuable tool for designing cost-effective alternative steels, for
deciding the disposition of heats in the mill
prior to rolling, and possibly for replacing
the costly and time-consuming m e a s u r e ment of hardenability.

Effect of Carbon C o n t e n t
Carbon has a dual effect in hardenable
alloy steels: It controls maximum attainable
hardness and contributes substantially to
hardenability. The latter effect is enhanced
by the quantity and type of alloying elements present. It might be concluded,

/

o

-2

/

\

9.5 diameter

/

/

/

\

\

\

\

(b)
Hot-brine hardenability test specimen. (a)

Fig. 5 Specimen dimensions. (b) Method of locating hardness impressions after heat treatment. Dimensions given in millimeters. Source: Ref 2

therefore, that increasing the carbon content is the least expensive approach to improving hardenability. This is true to a
degree, but several factors weigh against
the use of large amounts of carbon:
• High carbon content generally decreases
toughness at room and subzero temperatures
• It produces harder and more abrasive
microstructures in the annealed conditions, which makes cold shearing, sawing, machining, and other forms of cold
processing more difficult
• It makes the steel more susceptible to hot
shortness in hot working
• It makes the steel more prone to cracking
and distortion in heat treatment. Because
of these disadvantages, more than 0.60%
C is seldom used in steels for machine
parts, except for springs and bearings,
and steels with 0.50 to 0.60% C are used
less frequently than those containing less
than 0.50% C
Figure 8 shows the differences between
minimum hardenability curves for six series
of steels. In each series, alloy content is
essentially constant, and the effect of carbon content on hardenability can be observed over a range from 0.15 to 0.60%. The
hardness effect is shown by the vertical

468 / Hardenability of Carbon and Low-Alloy Steels

S'

T

k,°

O
¢r"
"ltfi

A

B

E

F

G

K

A'

Diameter, 1 in.
S = a v e r a g e s u r f a c e hardness
h 1, h 2, h3, and so on = a v e r a g e h a r d n e s s at d e p t h s indicated
C = average center hardness
T h e n area of A = S + h 1 x ~/~s
2
A r e a of B
Total area

Fig. 7

= h~ + h 2
2
4x

V18

= 2 ( A + B + C + D + E + F + G + K)

S u r f a c e - a r e a - c e n t e r e s t i m a t i o n of a r e a

distance between the curves at any position
on the end-quench specimen, that is, for
any cooling rate. This effect varies significantly, depending on the type and amounts
of alloying elements. For example, referring
to Fig. 8 (d) to (f), an increase in carbon
content from 0.35 to 0.50% in each of the
three series of steels causes hardness increases (in Rockwell C points) at four different end-quench positions, as shown below:
Series

41xxH . . . . . . . . .
51xxH . . . . . . . . .
86xxH . . . . . . . . .

Distance from quenched sur~ce, in.
4/16
~6

~
8
8
8

10
13
12

17
9
18

20
8
12

The hardenability effect of carbon content is read on the horizontal axis in Fig. 8.
If the inflection points of the curves are
used to approximate the position of 50%
martensite transformation, the effect of carbon content on hardenability in 8650 versus
8630 steel can be expressed as +4/16; that is,
the inflection point is moved from the 5/16
position to the 9/16 position. Similarly, with
nominal carbon contents of 0.35 and 0.50%,
the hardenability effect of carbon is seen to
be less (2/16) in 51xx series steels and more
(6//16) in 41xx steels.
Considering the combined hardening and
hardenability effects in terms of quenching
speed, the cooling rate (or quenching speed)

required to produce 45 HRC is affected
more by 0.15% C with certain combinations
of alloying elements than it is by other
combinations. For example, in a steel containing 0.75 Cr and 0.15 Mo (a 41xxH
series steel, for example), increasing the
carbon content by 0.15% lowers the required or critical cooling rate to obtain 45
HRC from 25 to 4.6 °C (45 to 8.3 °F) per
second, while in a steel containing 0.75%
Cr and no molybdenum (51xxH series), the
same increase in carbon content lowers the
cooling rate from 47 to 21 °C (85 to 37 °F)
per second.
The practical significance of the effect of
carbon and alloy contents on cooling rate is
considerable. In a 51 mm (2 in.) diam bar of
4150 steel, a hardness of 45 HRC can be
obtained at half-radius using an oil quench
without agitation. In a 4135 steel bar of the
same diameter, to obtain the same hardness
at half-radius would require a strongly agitated water quench. Comparing 32 mm (11/4 in.)
diam bars of 5135 and 5150 steel, an agitated
water quench will produce a hardness of 45
HRC at half-radius in the 5135 bar; the identical condition can be obtained in the 5150 bar
using an oil quench with moderate agitation.
Thus, an increase or decrease in carbon content or an alloying addition, such as 0.15%
Mo, affects the results obtained both in terms
of the quenching severity required and the
section size in which the desired results can
be obtained.

Figure 9 shows how steels are rated on
the basis of ideal critical diameter by expressing the effect of carbon and alloy content on the section size that will harden to
50% martensite at the center, assuming an
ideal quench. An ideal quench is defined as
one that removes heat from the surface of
the steel as fast as it is delivered to the
surface. In general, the relation between
hardness and carbon content that is important in practice is obscured in this rating
method because the steel is rated to a constant microstructure. Hardness decreases
continuously with lower carbon contents.

Alloying Elements
The most important function of the alloying elements in heat-treatable steel is to
increase hardenability. Increased hardenability makes possible the hardening of larger sections and the use of an oil rather than
a water quench to minimize distortion and
to avoid quench cracking.
When the standard alloy steels are considered, it is found that, for practical purposes, all compositions develop the same
tensile properties when quenched to martensite and tempered to the same hardness
below 50 HRC. However, it should not be
inferred that all tempered martensites of the
same hardness are alike in all respects. For
example, plain carbon martensites have
lower reduction-in-area values than alloy
martensites. A further difference, sometimes important, is that fully quenched alloy
steels require, for the same hardness levels,
higher tempering temperatures than carbon
steels. This difference in tempering temperature may serve to reduce the residual
stress level in finished parts. The stress
reduction could be an advantage or a disadvantage, depending on whether a controlled
compressive stress is desired in the part.
Although tensile properties may not differ
significantly from one alloy steel to another,
considerable differences may exist in fracture toughness and low-temperature impact
properties. In general, steels with a higher
nickel content, such as 4320, 3310, and
4340, offer much greater toughness at a
given hardness level. In some applications,
the toughness factor rather than hardenability may dictate steel selection, but hardenability is still important, because steels that
can be fully quenched to 100% martensite
are much tougher than those that cannot.
Usually, the least expensive means of
increasing hardenability at a given carbon
content is by increasing the manganese content. Chromium and molybdenum, already
referred to as increasing hardenability, are
also among the most economical elements
per unit of increased hardenability. Nickel
is the most expensive per unit, but is warranted when toughness is a primary consideration.

Click here to view
0

20

30

I

~

13xxlH
1.45% Mn min

70

I

0

10

20

30

r

t I
94BxxH

50

-1- 50

40

40

30

30

60

20

0

4
8
12
16
20
Distance from quenched end, 1/16in.

~

1 ~5

~40
30~, ~

17

50

==
~D 40
30

~

0

4
8
12
16
20
Distance from quenched end, 1/16in.

24

0

(b)

(a)

10

20
I

70

I

60

I
~~~ur~hardeiability

I I
41xxH

70

0.75% Cr rain
0.15% Mo min-- t
I

0

10

20

I

30

I

I
51xxH I

~

. ~ o=-~,... ~.-'~-~ ~

50, ~ 1

~""""

20

I

~

60 ~
~ - ~

7-

6o

20
0

LIVE GRAPH

(d)

~

~

24

4
8
12
16
20
Distance from quenched end, 1/16in.

24

LIVE GRAPH

(e)

0
(f)

Click here to view

Click here to view

30

I

I l
86xxH

~.
~

0.15%O'35%Crmin-Momin
Minimum hardenability

30

20
24

~53

0.35% Ni min

~

.

30

4
8
12
16
20
Distance from quenched end, 1/10in.

~j68

10

70

Minimum hardenability

0

Minimum hardenability

4
8
12
16
20
Distance from quenched end, 1/~8in.

0

6o

20

0.20% Mo m i n -

0.60-i.75% Clr min

60

30

i

40xxH

Distance from quenched end, mm

Distance from quenched end, mm

30

30

i

(c)

Distance from quenched end, mm
0

20

J

20

20

24

~~
10

~

-1-

Minimum hardenability
-t-

0

70

0.30% Ni rain
0.30% Cr min
0.08% Mo min
0.0005% B min

60

Minimumhardenability
-l-

Click here to view

Distance from quenched end, mm

Distance from quenched end, mm

10

60

LIVE GRAPH

Click here to view

Distance from quenched end, mm
70

Hardenability of Carbon and Low-Alloy Steels / 469

LIVE GRAPH

LIVE GRAPH

£2~ ' ~ 2 2 ~ ~

~

4
8
12
16
20
Distance from quenched end, Vlo in.

24

LIVE GRAPH
Click here to view

Effect of carbon content on the m i n i m u m end-quench hardenability of six series of alloy H-steels. The n u m b e r adjacent to each curve indicates the carbon content

"=5" 8 of the steel, to be inserted in place of x x in alloy designation.

175

7

I
Hardne!s (HRC) at center
410
45

150
34
E 125
~_-

~

m

5
'~

/

4

~

~

75

~
/

-----

43xx

~

Z, ~oo
:5

6
47

/

/

~

~

50

~

25

..............-~

~

~
~

~

~

0.45

0.50

41xx

:'5

86xx

~P~

~

51xx

2

.___----- 40xx

1

0

0.20

"~

0

0.25

0.30

0.35

0.40

0.55

0.60

0.65

0.70

Carbon, minimum of specified range, %

Effect of carbon content on ideal critical diameter, calculated for the m i n i m u m chemical composition
H ~ . 9 of each grade

r;n

LIVE GRAPH
Click here to view

Important synergistic effects, not yet fully defined, can also occur when combinations of alloying elements are used in place
of single elements. Some examples of
known synergistic combinations are nickel
plus manganese, molybdenum plus nickel,
and silicon plus manganese.
Boron. Another potent and economical
alloying element is boron, which markedly
increases hardenability when added to a
fully deoxidized steel. The effects of boron
on hardenability are unique in several respects:
• A very small amount of boron (about
0.001%) has a powerful effect on hardenability
• The effect of boron on hardenability is
much less in high-carbon than in lowcarbon steels
• Nitrogen and deoxidizers influence the
effectiveness of boron
• High-temperature treatment reduces the
hardenability effect of boron
Recommended austenitizing temperatures
for boron H-steels are given with the Hbands.

470 / Hardenability of Carbon and Low-Alloy Steels

LIVE GRAPH
Click here to view

Effect of Grain Size

175

(7)

A6

(6)

The hardenability of a carbon steel may
increase as much as 50% with an increase in
austenite grain size from ASTM 8 (6 to 10)
to A S T M 3 (1 to 4). The effect becomes
more pronounced if the carbon content is
increased at the same time. When the danger of quench cracking is remote (no abrupt
changes in section thickness) and engineering considerations permit, it may sometimes
appear to be more practical to use a coarsergrain steel rather than a fine-grain or more
expensive alloy steel to obtain hardenability. However, this is not recommended,
because the use of coarser-grain steels usually involves a serious sacrifice in notch
toughness and may lead to other difficulties.

Target boron, %
0
0.001 0.006
o
~
•
No additive
z~
,x
•
Titanium
O
gl
•
Zirconium

150

~ 125

_4 (5)

Numbers × 0.001% N
co

100
E (4)
75

-o (3)

2
A9

5o,7,/6

==4

O~,m

Base metal hardenability

5O _ -131(
O(
(2)
25
(1)

0

_~
o.

~

0.001

0.002

0.003
0.004
Effective boron, %

0.005

0.006

0.007

Variations Within Heats

0.008

Influence of effective b o r o n content (13~.) on the hardenability of an 8620 type steel. 13eff =

Fig. 1 0 B-[(N-0.002)-Ti/5-Zr/15] => 0. Source: Ref 5

Position of hardenability specimen
Avg

I

[

1035
16 heats

Bottom of first ingot poured from heat

Bottom of middle portion of middle ingot

Top of middle portion of middle ingot

Top of last ingot from heat
.

.

.

.

.

30

l_I

35

(a)

I

40

f

50

Hardenability, Rockwell-in.

Position of hardenability specimen

1035 plus 0.05
to 0.12% Mo

F_///I////~//Z

Bottom of first ingot poured from heat

q'--

8 heats

Bottom of middle portion of middle ingot

Top of middle portion of middle ingot

Top of last ingot from heat

30
(b)

Fig. 11

35

40
Hardenability, Rockwell-in.

45

50

Effect of test location of (a) 1035 steel and (b) 1035 steel with 0.05 to 0.12% M o on SAC (Rockwell-in.)
hardenability

Figure 10 illustrates the very small
amount of boron required for an optimum
hardenability effect when appropriate protection of the boron is afforded by additions of titanium or zirconium. In carburizing steels, the effect of boron on case

hardenability may be completely lost if
nitrogen is abundant in the carburizing
atmosphere. The cost of boron is usually
much less than that of other alloying elements having approximately the same
hardenability effect.

Segregation of carbon, manganese, and
other elements always occurs during ingot
pouring and solidification. As a result, the
hardenability of the steel in these segregated portions will differ from that in the
remainder of the ingot. In general, specimens taken from the top of the ingot have
higher hardenability than steel from the
middle, and specimens from the bottom of
the ingot will have lower hardenability than
steel from the middle. This gradual increase
in hardenability from the bottom of the first
ingot to the top of the last ingot is illustrated
in Fig. l l ( a ) for 16 heats of 1035 carbon
steel. The hardenability spread for 8 heats
of 1035 steel containing 0.05 to 0.12% Mo,
plotted in Fig. 1 l(b), shows a similar trend.
Comparison between Fig. l l(a) and (b)
shows the effect of molybdenum on hardenability.
The same effect is observed in alloy
steels. End-quench hardenability test results for one heat of 4028 steel (Fig. 12)
show higher hardenability for a cast bar
taken from the top of the last ingot of the
heat than for a specimen from the melting
floor and labeled cast end-quench specimen. The latter was taken from about the
middle of the heat. After the heat of steel
was rolled, the hardenability was slightly
lower, as shown by the curve representing
results on eight end-quench specimens.
Data for 465 heats of ten other steels are
summarized in Fig. 13.
Effect of Hot Working. Processing variables, such as the amount of hot working
and the location of the test specimen in the
semifinished section, have an effect on
hardenability. A 330 mm (13 in.) square
bloom of 1330 steel was forged progressively to bar sizes of 305,255,205, and 150 mm
(12, 10, 8, and 6 in.) in diameter. Each bar
size was evaluated by tests on end-quench
specimens cut from five locations ~(center,
quarter-radius, half-radius, three-quarterradius, and just below the surface). Data in
Fig. 14 show that the variation in harden-

Hardenability of Carbon and Low-Alloy Steels / 471
LIVE GRAPH
Click here to view

Distance from quenched end, m m
10

60

I

i

50

(-->
cc
"i-

40

e: c,men

c
I

30

A8

20

Distance from c uenched end, V16 in.

Fig. 12 Variation of hardenability w i t h i n a heat of 4028 steel
ability narrows as the bar size is decreased
by hot work.

Determining
Hardenability Requirements
The basic information needed to specify a
steel with adequate hardenability includes:
• The as-quenched hardness required prior
to tempering to final hardness that will
produce the best stress-resisting microstructure
• The depth below the surface to which this
hardness must extend
• The quenching medium that should be
used in hardening
As-Quenched Hardness. The Iron and
Steel Technical Committee of the Society of
Automotive Engineers (SAE) W a r Engineering Board approved and issued the relation shown in Fig. 15(a) as a recommendation for as-quenched hardness as a
function of the hardness desired after tempering. Figure 15(a) does not specify the
degree of hardening (percentage martensite)
preferred in obtaining the as-quenched
hardnesses indicated. It is possible, as
shown in Fig. 15(b), to select steels that will
produce these hardnesses with less than
90% martensite.
To ensure optimum properties, common
practice is to select the steel with the lowest
carbon content that will produce the indicated as-quenched hardness using the
quenching medium available (or one that
can be made available). Following this procedure, the structures possessing the indicated hardnesses would be fully hardened;

that is, they would contain more than 90%
martensite, which is a common and practical definition of full hardening and the one
employed by the S A E committee. F o r components subjected to bending in service, it is
considered adequate to have 90% martensite at the three-quarter-radius location. To
ensure this, hardness levels are specified at
half-radius.
Depth of Hardening. The depth and percentage of martensite to which parts are
hardened may affect their serviceability,
but it always affects the hardenability required and therefore the cost. In parts less
highly stressed in bending, hardening to
80% martensite at three-quarter-radius of
the part as finished may be sufficient; in
other parts, even less depth may be required. The latter include principally those
parts designed for low deflection under
load, in which even the exterior regions are
only moderately stressed. In contrast, some
parts loaded principally in tension and others operating at high hardness levels, such
as springs of all types, are usually hardened
more nearly through the section. In automobile leaf springs, the leaves are designed
with a low section modulus in the direction
of loading. The allowable deflection is large,
and most of the cross section is highly
stressed.
In general, hardening need be no deeper
than is required to provide the strength to
sustain the load at a given depth below the
surface. Therefore, parts designed to resist
only surface wear, pure bending, or rolling
contact often do not justify the cost of
providing the hardenability required for
hardening through the entire cross section.

When service requirements mandate that
hardening must produce more than 80%
martensite, the section size that can be
hardened to a prescribed depth decreases
rapidly as the percentage of martensite required increases. F o r example, let us assume that 95% martensite (51 HRC minimum hardness) is required in 8640H steel.
Then the largest section size that can be
hardened to the center in oil would be 16
mm (5/8 in.); a 25 mm (1 in.) section could be
hardened to only three-quarter-radius.
Again, on the basis of 95% martensite, the
deepest hardening of standard steels,
4340H, will harden to the center of a 51 mm
(2 in.) section; on the basis o f 80% martensite (45 HRC), a 92 mm (35/8 in.) round will
harden to the center in oil.
The above examples emphasize the need
for engineering judgment in requiring very
deep hardening or unusually high percentages of martensite. When these requirements are not wholly justified, the results
are overspecification of steel at higher cost
and greater likelihood of distortion and
quench cracking.
Quenching Media. The cooling potential
of quenching media is a critical factor in
heat-treating processes because of its contribution to attaining the minimum hardenability requirement of the part or section
being heat treated. The cooling potential, a
measure of quenching severity, can be varied over a rather wide range by:
• Selection of a particular quenching medium
• Control of agitation
• Additives that improve the cooling capability of the quenchant
A n y or all of these variables can be employed to increase quenching severity and
provide the following advantages:
• Permit the use of less expensive (loweralloy) steels of lower hardenability
• Optimize the properties of the steel selected
• Permit the use of less expensive quenching media
• Improve productivity and achieve cost
reductions as a result of shorter cycle
times and higher production rates
In practice, however, two other considerations modify the selection of quenching
medium and quenching severity: the
amount of distortion that can be tolerated
and the susceptibility to quench cracking.
In general, the more severe the quenchant and the less symmetrical the part
being quenched, the greater the size and
shape changes that result from quenching
and the greater the risk of quench cracking.
Consequently, although water quenching is
less costly than oil quenching and waterquenched steels are less expensive than
those requiring oil quenching, it is important that the parts to be hardened be care-

Next Page

472 / Hardenability of Carbon and Low-Alloy Steels

1

Carbon steels

SAC hardenability

]

]

~

[

Difference in hardenability
between first and last ingots

1040
1046
30

40

50

60

70

0

2

Hardenability, Rockwell-in.

4
6
8
Difference in hardenability, Rockwell-in.

10

I
Difference in hardenability
between first and last ingots

Avg

~~////////~

"~~~~~/ / / / / / / / /A
~//////////////////~
0

2

4

6

8

Difference, Rockwell C points
0

Fig.

| 3

Variation

in h a r d e n a b i l i t y

20

40
Hardness, HRC

f r o m f i r s t t o l a s t i n g o t in h e a t f o r s e v e r a l c a r b o n

60

80

and alloy steels

Table 1 Quenching severities, H, for various media and quenching conditions
Quenchant agitation
None .....................
Mild ......................
Moderate .................
Good .....................
Strong ....................

• Typical flow rates ~
'm/rain
sfm
0
15
30
61
230

0
50
100
200
750

fully reviewed to determine whether the
amount of distortion and the possibility of
cracking as a result of water quenching will
permit taking advantage of the lower cost of
water quenching. Oil, salt, and synthetic
water-polymer quenchants are alternatives,

I Air

Typical H values
Mineral oil
Water

Brine [

0.02
• • •
• • .
0.05
...

0.204).30
0.20-0.35
0.35-0.40
0.404).60
0.60-0.80

2.0
2.1
' • •
• • •
4.0

0.9-1.0
1.0-1.1
1.2-1.3
1.4-2.0
1.6-2.0

but their use often requires steels of higher
alloy content to satisfy hardenability requirements.
A rule regarding selection of a steel and
quenching medium for a given part is that
the steel should have a minimum harden-

ability not exceeding that required by the
quenching severity of the medium selected.
The steel should also contain the lowest
carbon content compatible with the required hardness and strength properties.
This rule is based on the fact that the
quench cracking susceptibility of steels increases with a decrease in Ms temperature
and/or an increase in carbon content.
Table 1 lists typical quenching severity,
or H, values for the common quenching
media and conditions. These data are for
media containing no additives. Figure 16
shows the effects of additives and of other
quenching media. According to these data,
considerable improvement in the cooling

File: data/ASM_chapters/text/classification-designation.txt (part 1 of 2)
ASM Handbook, Volume 1: Properties and Selection: Irons, Steels, and High-Performance Alloys
ASM Handbook Committee, p 140-194
DOI: 10.1361/asmhba0001009

Copyright © 1990 ASM International®
All rights reserved.
www.asminternational.org

Classification and Designation of
Carbon and Low-Alloy Steels
STEELS constitute the most widely used
category of metallic material, primarily because they can be manufactured relatively
inexpensively in large quantities to very
precise specifications. They also provide a
wide range of mechanical properties, from
moderate yield strength levels (200 to 300
MPa, or 30 to 40 ksi) with excellent ductility
to yield strengths exceeding 1400 MPa (200
ksi) with fracture toughness levels as high
as 110 MPa~/-m (100 k s i ~ . ) .
This article will review the various systems used to classify carbon and low-alloy
steels*, describe the effects of alloying elements on the properties and/or characteristics of steels, and provide extensive tabular
data pertaining to designations of steels
(both domestic and international). More detailed information on the steel types and
product forms discussed in this article can
be found in the articles that follow in this
Section.

I Ferrousalloys I

I

I i

commercial name ~,
or application /

t Classification
by structure
I
Alloys without
eutectic
(<2% Con Fe-C
diagram)

Plain carbon
steel

Low-carbon I •
steel
1-~
steel

~

(0.2-0.5% C) I

I

High-carbon]._
steel

(>0.5% c)

••
•
"

1 Ferritic-pearli

1

[

•

Pearlitic

Classification of Steels
Steels can be classified by a variety of
different systems depending on:
• The composition, such as carbon, lowalloy, or stainless steels
• The manufacturing methods, such as
open hearth, basic oxygen process, or
electric furnace methods
• The finishing method, such as hot rolling
or cold rolling
• The product f o r m , such as bar, plate,
sheet, strip, tubing, or structural shape
• The deoxidation practice, such as killed,
semikilled, capped, or rimmed steel
• The microstructure, such as ferritic,
pearlitic, and martensitic (Fig. 1)
• The required strength level, as specified
in ASTM standards
• The heat treatment, such as annealing,
quenching and tempering, and thermomechanical processing
• Quality descriptors, such as forging quality and commercial quality

Low-alloy
I
steel
___8%alloying
elements

[

! Bainitic J

High-alloy
I
steel
> 8% alloying
elements

~

Corrosion
resistant

[ Martensitic

_J

I

Heat
resistant

I resistant
Wear t

Austenitic }
Precipitation i
hardened
Austenitic- I
ferritic
Duplex I
I structure

Fig. 1 Classificationof steels. Source: D.M. Stefanescu,Universityof Alabama,Tuscaloosa

*The term low-alloy steel rather than the more general term alloy steel is being used to differentiate the steels covered in this article from high-alloy steels. High-alloy steels
include steels with a high degree of fracture toughness (Fe-9Ni-4Co), which are described in the article "Ultrahigh-Strength Steels" in this Section of the Handbook. They also
include maraging steels (Fe-18Ni-4Mo-8Co), austenitic manganese steels (Fe-lC-12Mn), tool steels, and stainless steels, which are described in separate articles in the Section
"Specialty Steels and Heat-Resistant Alloys" in this Volume.

Classification and Designation of Carbon and Low-Alloy Steels / 141
Table 1 Carbon steel cast or heat
chemical limits and ranges
Applicable only to semifinished products for
forging, hot-rolled and cold-finished bars, wire
rods, and seamless tubing
Element

Carbon(a) . . . . . . . . . . . .

Manganese ...........
Phosphorus ...........
Sulfur . . . . . . . . . . . . . . . .

Silicon (for bars)(b)(c)

Copper ...............
Lead(d) . . . . . . . . . . . . . .

Maximum of
specified element, %

Table 2 Carbon steel cast or heat
chemical limits and ranges
Applicable only to structural shapes, plates,
strip, sheets, and welded tubing
Element

Range, %

-<0.12
. - > 0 . 1 2 - 0 . 2 5 incl
0.05
> 0 . 2 5 - 0 . 4 0 incl
0.06
>0.41)4).55 incl
0.07
> 0 . 5 5 - 0 . 8 0 in¢l
0.10
>0.80
0.13
-<0.40
0.15
> 0 . 4 0 4 ) . 5 0 incl
0.20
> 0 . 5 0 - 1 . 6 5 incl
0.30
> 0 . 0 4 0 - 0 . 0 8 incl
0.03
> 0 . 0 8 - 0 . 1 3 incl
0.05
> 0 . 0 5 0 4 ) . 0 9 incl
0.03
> 0 . 0 9 - 0 . 1 5 incl
0.05
> 0 . 1 5 - 0 . 2 3 incl
0.07
> 0 . 2 3 - 0 . 3 5 incl
0.09
-<0.15
0.08
> 0 . 1 5 - 0 . 2 0 incl
0.10
>0.21)4).30 incl
0.15
> 0 . 3 0 - 0 . 6 0 incl
0.20
W h e n c o p p e r is required,
0.20% m i n i m u m is
commonly used
W h e n lead is required, a r a n g e
o f 0.15-0.35 is generally
used

Note: Boron-treated fine-grain steels are produced to a range of
0.0005-0.003% B. lncl, inclusive. (a) The carbon ranges shown
customarily apply when the specified maximum limit for manganese does not exceed 1.10%. When the maximum manganese limit
exceeds 1.10%, it is customary to add 0.01 to the carbon range
shown. (b) It is not common practice to produce a rephospborized
and resnlfurized carbon steel to specified limits for silicon because
of its adverse effect on machinability. (c) When silicon is required
for rods the following ranges and limits are commonly used: 0.10
max; 0.074).15, 0.104).20, 0.154).35, 0.2~0.40, or 0.31)4).60. (d)
Lead is reported only as a range of 0.154).35% because it is
usually added to the mold or ladle stream as the steel is poured.
Source: Ref 1

Of the aforementioned classification systems, chemical composition is the most
widely used internationally and will be emphasized in this article. Classification systems based on deoxidation practice and
quality descriptors will also be reviewed.
Information pertaining to the microstructural characteristics of steels can be found
in the article "Microstructures, Processing,
and Properties of Steels" in this Volume and
in Volume 9, Metallography and Microstructures, of the 9th Edition of Metals Handbook.

C h e m i c a l Analysis
Chemical composition is often used as the
basis for classifying steels or assigning standard designations to steels. Such designations are often incorporated into specifications for steel products. Users and
specifiers of steel products should be familiar with methods of sampling and analysis.
Chemical analyses of steels are usually
performed by wet chemical analysis methods or spectrochemical methods. Wet analysis is most often used to determine the
composition of small numbers of specimens
or of specimens composed of machine tool
chips. Spectrochemical analysis is wellsuited to the routine determination of the
chemical composition of a large number of

Carbon(a)(b) . . . .

Manganese ......
Phosphorus .....
Sulfur . . . . . . . . . .

Silicon . . . . . . . . . .
Copper .........

Maximum of
specified element, %

Range, %

-<0.15
0.05
> 0 . 1 5 - 0 . 3 0 incl
0.06
> 0 . 3 0 - 0 . 4 0 incl
0.07
> 0 . 4 0 - 0 . 6 0 incl
0.08
> 0 . 6 0 - 0 . 8 0 incl
0.11
>0.80-1.35 incl
0.14
-<0.50
0.20
> 0 . 0 5 0 - 1 . 1 5 incl
0.30
> 1.15-1.65 incl
0.35
-<0.08
0.03
>0.0841.15 incl
0.05
-<0.08
0.03
> 0 . 0 8 - 0 . 1 5 incl
0.05
> 0 . 1 5 - 0 . 2 3 incl
0.07
> 0 . 2 3 - 0 . 3 3 incl
0.10
-<0.15
0.08
> 0 . 1 5 - 0 . 3 0 incl
0.15
> 0 . 3 0 - 0 . 6 0 incl
0.30
W h e n c o p p e r is required, 0.20%
m i n i m u m is c o m m o n l y specified

lncl, inclusive. (a) The carbon ranges shown in the range column
apply when the specified maximum limit for manganese does not
exceed 1.00%. When the maximum manganese limit exceeds 1.00%,
add 0.01 to the carbon ranges shown in the table. (b) Maximum of
0.12% C for structural shapes and plates. Source: Ref I

specimens, as may be necessary in a steel
mill environment. Both classical wet chemical and spectrochemical methods for analyzing steel samples are described in detail
in Volume 10, Materials Characterization,
of the 9th Edition of Metals Handbook.
Heat and Product Analysis. During the
steelmaking process, a small sample of molten metal is removed from the ladle or
steelmaking furnace, allowed to solidify,
and then analyzed for alloy content. In most
steel mills, these heat analyses are performed using spectrochemical methods; as
many as 14 different elements can be determined simultaneously. The heat analysis
furnished to the customer, however, may
include only those elements for which a
range or a maximum or minimum limit
exists in the appropriate designation or
specification.
A heat analysis is generally considered to
be an accurate representation of the composition of the entire heat of metal. Producers of steel have found that heat analyses
for carbon and alloy steels can be consistently held within ranges that depend on the
amount of the particular alloying element
desired for the steel, the product form, and
the method of making the steel. These ranges have been published as commercial practice, then incorporated into standard specifications. Standard ranges and limits of heat
analyses of carbon and alloy steels are given
in Tables 1 through 4.
Because segregation of some alloying elements is inherent in the solidification of an
ingot, different portions will have local
chemical compositions that differ slightly
from the average composition. Many

lengths of bar stock can be made from a
single ingot; therefore, some variation in
composition between individual bars must
be expected. The compositions of individual bars might not conform to the applicable
specification, even though the heat analysis
does. The chemical composition of an individual bar (or other product) taken from a
large heat of steel is called the product
analysis or check analysis. Ranges and limits for product analyses are generally broader and less restrictive than the corresponding ranges and limits for heat analyses. Such
limits used in standard commercial practice
are given in Tables 5, 6, and 7.
Residual elements usually enter steel
products from raw materials used to produce pig iron or from scrap steel used in
steelmaking. Through careful steelmaking
practices, the amounts of these residual
elements are generally held to acceptable
levels. Sulfur and phosphorus are usually
considered deleterious to the mechanical
properties of steels; therefore, restrictions
are placed on the allowable amounts of
these elements for most grades. The
amounts of sulfur and phosphorus are invariably reported in the analyses of both
carbon and alloy steels. Other residual alloying elements generally exert a lesser
influence than sulfur and phosphorus on the
properties of steel. For many grades of
steel, limitations on the amounts of these
residual elements are either optional or
omitted entirely. Amounts of residual alloying elements are generally not reported in
either heat or product analyses, except for
special reasons.
Silicon Content of Steels. The composition
requirements for manY steels, particularly
plain carbon steels, contain no specific restriction on silicon content. The lack of a
silicon requirement is not an omission, but
instead indicates recognition that the
amount of silicon in a steel can often be
traced directly to the deoxidation practice
employed in making it (further information
can be found in the section "Types of Steel
Based on Deoxidation Practice" in this article).
Rimmed and capped steels are not deoxidized; the only silicon present is the residual amount left from scrap or raw materials,
typically less than 0.05% Si. Specifications
and orders for these steels customarily indicate that the steel must be made rimmed
or capped, as required by the purchaser;
restrictions on silicon content are not usually given.
The extent of rimming action during the
solidification of semikilled steel ingots must
be carefully controlled by matching the
amount of deoxidizer with the oxygen content of the molten steel. The amount of
silicon required for deoxidation may vary
from heat to heat. Thus, the silicon content
of the solid metal can also vary slightly from
heat to heat. A maximum silicon content of

142 / Carbon and Low-Alloy Steels
Table 3 Alloy steel heat composition ranges and limits for bars, blooms, billets, and slabs
[

Element

specified element, %

Maximum of

Open hearth or
basic oxygen steels

Carbon . . . . . . . . . . . . . . . . . . . . . . . .

-<0.55
>0.55--0.70 incl
>0.70--0.80 incl
>0.804).95 incl
>0.95-1.35 incl
-<0.60
>0.60--0.90 incl
>0.90-1.05 incl
> 1.05-1.90 incl
> 1.90-2.10 incl
<-0.050
>0.050-0.07 incl
>0.07-0.10 incl
>0.10-0.14 incl
-<0.15
>0.15-0.20 incl
>0.20-0.40 incl
>0.40-0.60 incl
>0.60-1.00 incl
>1.00-2.20 incl
-<0.40
>0.40-0.90 incl
>0.90-1.05 incl
> 1.05-1.60 incl
>1.60-1.75 incl
> 1.75-2.10 incl
>2.1 0-3.99 incl
<-0.50
>0.50-1.50 incl
> 1.50-2.00 incl
>2.00-3.00 incl
>3.00-5.30 incl
>5.30-10.00 incl
-<0.10
>0.10-0.20 incl
>0.20-0.50 incl
>0.50--0.80 incl
>0.80-1.15 incl
-<0.50
>0.50-1.00 incl
> 1.00-2.00 incl
>2.00--4.00 incl
-<0.60
>0.60-1.50 incl
> 1.50-2.00 incl
-<0.25
>0.25-0.50 incl
-<0.10
>0.104).20 incl
> 0 . 2 0 ~ . 3 0 incl
>0.30--0.80 incl
>0.80-1.30 incl
>1.30-1.80 incl

0.05
0.08
0.10
0.12
0.13
0.20
0.20
0.25
0.30
0.40
0.015
0.02
0.04
0.05
0.08
0.10
0.15
0.20
0.30
0.40
0.15
0.20
0.25
0.30
(b)
(b)
(b)
0.20
0.30
0.35
0.40
0.50
1.00
0.05
0.07
0.10
0.15
0.20
0.20
0.30
0.50
0.60
0.20
0.30
0.35
0.05
0.10
0.05
0.10
0.15
0.25
0.35
0.45

Manganese . . . . . . . . . . . . . . . . . . . . .

Sulfur(a) . . . . . . . . . . . . . . . . . . . . . . .

Silicon . . . . . . . . . . . . . . . . . . . . . . . . .

Chromium . . . . . . . . . . . . . . . . . . . . . .

Nickel . . . . . . . . . . . . . . . . . . . . . . . . .

Molybdenum . . . . . . . . . . . . . . . . . . .

Tungsten . . . . . . . . . . . . . . . . . . . . . . .

Copper . . . . . . . . . . . . . . . . . . . . . . . .
Vanadium . . . . . . . . . . . . . . . . . . . . . .
Aluminum . . . . . . . . . . . . . . . . . . . . . .

Element

Phosphorus . . . . . . . . . . . . . . . . . .

Sulfur . . . . . . . . . . . . . . . . . . . . . . .

Range, %

I
Electric
furnace steels

0.05
0.07
0.09
0.11
0.12
0.15
0.20
0.25
0.30
0.35
0.015
0.02
0.04
0.05
0.08
0.10
0.15
0.20
0.30
0.35
0.15
0.20
0.25
0.30
0.35
0.40
0.50
0.20
0.30
0.35
0.40
0.50
1.00
0.05
0.07
0.10
0.15
0.20
0.20
0.30
0.50
0.60
0.20
0.30
0.35
0.05
0.10
0.05
0.10
0.15
0.25
0.35
0.45

Steelmaking process

Lowest maximum, %(c)

Basic open hearth, basic oxygen, or basic electric
furnace steels
Basic electric furnace E steels
Acid open hearth or electric furnace steel
Basic open hearth, basic oxygen, or basic electric
furnace steels
Basic electric furnace E steels
Acid open hearth or electric furnace steel

0.035(d)
0.025
0.050
0.040(d)
0.025
0.050

Incl, inclusive. (a) A range of sulfur content normally indicates a resulfurized steel. (b) Not normally produced by open hearth process.
(c) Not applicable to rephosphorized or resulfurized steels. (d) Lower maximum limits on phosphorus and sulfur are required by certain
quality descriptors. Source: Ref 2

0.10% is sometimes specified for semikilled
steel, but this requirement is not very restrictive; for certain heats, a silicon addition
sufficient to leave a residue of 0.10% may
be enough of an addition to kill the steel.
Killed steels are fully deoxidized during
their manufacture; deoxidation can be accomplished by additions of silicon, aluminum, or both, or by vacuum treatment of

the molten steel. Because it is the least
costly of these methods, silicon deoxidation
is frequently used. F o r silicon-killed steels,
a range of 0.15 to 0.30% Si is often specified, providing the manufacturer with adequate flexibility to compensate for variations in the steelmaking process and
ensuring a steel acceptable for most applications. Aluminum-killed or vacuum-deox-

idized steels require no silicon; a requirement for minimum silicon content in such
steel is unnecessary. A maximum permissible silicon content is appropriate for all
killed plain carbon steels; a minimum silicon content implies a restriction that the
steel must be silicon killed. Silicon is intentionally added to some alloy steels, for
which it serves as both a deoxidizer and an
alloying element to modify the properties of
the steel. An acceptable range of silicon
content would be appropriate for these
steels.
Users and specifiers of steel mill products
must realize that the silicon content of these
items cannot be established independently
of deoxidation practice. In ordering mill
products, it is often desirable to cite a
standard specification (such as an ASTM
specification) where the various ramifications of restrictions on silicon content have
already been considered in preparing the
specification. In some instances, such as
the forming of low-carbon steel sheet, the
choice of deoxidation practice can significantly affect the performance of the steel; in
such cases, it is appropriate to specify the
desired practice.

Types of Steel Based on
Deoxidation Practice (Ref 3)
Steels, when cast into ingots, can be
classified into four types based on the deoxidation practice employed or, alternatively,
by the amount of gas evolved during solidification. These types are killed, semikilled,
rimmed, or capped steels (Fig. 2).
Killed steel is a type of steel from which
there is only a slight evolution of gases
during solidification of the metal after pouring. Killed steels are characterized by more
uniform chemical composition and properties as compared to the other types. Alloy
steels, forging steels, and steels for carburizing are generally killed.
Killed steel is produced by various steelmelting practices involving the use of certain deoxidizing elements which act with
varying intensities. The most common of
these are silicon and aluminum; however,
vanadium, titanium, and zirconium are
sometimes used. Deoxidation practices in
the manufacture of killed steels are normally left to the discretion of the producer.
Semikilled steel is a type of steel wherein
there is a greater degree of gas evolution
than in killed steel but less than in capped or
rimmed steel. The amount of deoxidizer
used (customarily silicon or aluminum) will
determine the amount of gas evolved. Semikilled steels generally have a carbon content
within the range of 0.15 to 0.30%; they are
used for a wide range of structural shape
applications.
Semikilled steels are characterized by
variable degrees of uniformity in composition, which are intermediate between those
of killed and rimmed steels. Semikilled steel

Classification and Designation of Carbon and Low-Alloy Steels / 143
Table 4 Alloy steel heat composition ranges and limits for plates
Maximum of
Element

Carbon .......................

Manganese ....................

Sulfur . . . . . . . . . . . . . . . . . . . . . . . .
Silicon . . . . . . . . . . . . . . . . . . . . . . . .

Copper .......................
Nickel ........................

Chromium ....................

Molybdenum ..................

Vanadium .....................

specified element, %

-<0.25
> 0 . 2 5 - 0 . 4 0 incl
> 0 . 4 0 - 0 . 5 5 incl
> 0 . 5 5 - 0 . 7 0 incl
>0.70
-<0.45
> 0 . 4 5 - 0 . 8 0 incl
> 0 . 8 0 - 1 . 1 5 incl
> 1 . 1 5 - 1 . 7 0 incl
> 1.70-2.10 incl
-<0.060
> 0 . 0 6 0 - 0 . 1 0 0 incl
> 0 . 1 0 0 - 0 . 1 4 0 incl
-<0.15
> 0 . 1 5 - 0 . 2 0 incl
>0.20-0.40 incl
> 0 . 4 0 - 0 . 6 0 incl
> 0 . 6 0 - 1 . 0 0 incl
> 1.00-2.20 incl
-<0.60
> 0 . 6 0 - 1 . 5 0 incl
> 1 . 5 0 - 2 . 0 0 incl
-<0.50
> 0 . 5 0 - 1 . 5 0 incl
> 1.50-2.00 incl
> 2 . 0 0 - 3 . 0 0 incl
> 3 . 0 0 - 5 . 3 0 incl
> 5 . 3 0 - 1 0 . 0 0 incl
-<0.40
>0.40--0.80 incl
> 0 . 8 0 - 1 . 0 5 incl
> 1 . 0 5 - 1 . 2 5 incl
> 1 . 2 5 - 1 . 7 5 incl
> 1.75-3.99 incl
-<0.10
> 0 . 1 0 ~ . 2 0 incl
> 0 . 2 0 - 0 . 5 0 incl
> 0 . 5 0 - 0 . 8 0 incl
> 0 . 8 0 - 1 . 1 5 incl
-<0.25
> 0 . 2 5 - 0 . 5 0 incl

lOpen hearth or basic Range' %
oxygen steels

0.06
0.07
0.08
0.11
0.14
0.20
0.25
0.30
0.35
0.40
0.02
0.04
0.05
0.08
0.10
O. 15

0.20
0.30
0.40
0.20
0.30
0.35
0.20
0.30
0.35
0.40
0.50
1,00
0.20
0.25
0.30
0.35
0.50
0.60
0.05
0.07
0.10
0.15
0.20
0.05
0.10

Electric
furnace steels

0.05
0.06
0.07
0.10
0.13
0.15
0.20
0.25
0.30
0.35
0.02
0.04
0.05
0.08
0.10
0.15
0.20
0.30
0.35
0.20
0.30
0.35
0.20
0.30
0.35
0.40
0.50
1.00
0.15
0.20
0.25
0.30
0.40
0.50
0.05
0.07
0.10
0.15
0.20
0.05
0.10

Note: Boron steels can be expected to contain a minimum of 0.0005% B. Alloy steels can be produced with a lead range of 0.15-0.35%.
A heat analysis for lead is not determinable because lead is added to the ladle stream while each ingot is poured, lncl, inclusive. Source:
Ref 3

has a pronounced tendency for positive
chemical segregation at the top-center of
the ingot (Fig. 2).
Rimmed Steels. In the production of
rimmed steels, no deoxidizing agents are
added in the furnace. These steels are characterized by marked differences in chemical
composition across the section and from the
top to the bottom of the ingot (Fig. 2). They
have an outer rim that is lower in carbon,
phosphorus, and sulfur than the average
composition of the whole ingot, and an
inner portion, or core, that has higher levels
than the average of those elements. The
typical structure of the rimmed steel ingot
results from a marked gas evolution during
solidification of the outer rim.
During the solidification of the rim, the
concentration of certain elements increases
in the liquid portion of the ingot. During
solidification of the core, some increase in
segregation occurs in the upper and central
portions of the ingot. The structural pattern
of the ingot persists through the rolling
process to the final product (rimmed ingots
are best suited for steel sheets).

The technology of manufacturing rimmed
steels limits the maximum content of carbon
and manganese, and those maximums vary
among producers. Rimmed steels do not
retain any significant percentages of highly
oxidizable elements such as aluminum, silicon, or titanium.
Capped steels have characteristics similar
to those of rimmed steels but to a degree
intermediate between those of rimmed and
semikilled steels. A deoxidizer may be added to effect a controlled rimming action
when the ingot is cast. The gas entrapped
during solidification is in excess of that
needed to counteract normal shrinkage, resulting in a tendency for the steel to rise in
the mold. The capping operation limits the
time of gas evolution and prevents the formation of an excessive number of gas voids
within the ingot.
Mechanically capped steel is cast in bottle-top molds using a heavy metal cap.
Chemically capped steel is cast in opentop molds. The capping is accomplished by
adding aluminum or ferrosilicon to the top
of the ingot,, causing the steel at the top

surface to solidify rapidly. The top portion
of the ingot is discarded.
The capped ingot practice is usually applied to steel with carbon contents greater
than 0.15% that is used for sheet, strip,
wire, and bars.

Quality Descriptors
The need for communication among producers and between producers and users has
resulted in the development of a group of
terms known as fundamental quality descriptors. These are names applied to various steel
products to imply that the particular products
possess certain characteristics that make
them especially well suited for specific applications or fabrication processes. The fundamental quality descriptors in common use are
listed in Table 8.
Some of the quality descriptors listed in
Table 8 such as forging quality or cold
extrusion quality are self-explanatory. The
meaning of others is less obvious: for example, merchant quality hot-rolled carbon
steel bars are made for noncritical applications requiring modest strength and mild
bending or forming, but not requiring forging or heat treating. The descriptor for one
particular steel commodity is not necessarily carried over to subsequent products
made from that commodity--for example,
standard quality cold-finished bars are
made from special quality hot-rolled bars.
The various mechanical and physical attributes implied by a quality descriptor arise
from the combined effects of several factors, including:
• The degree of internal soundess
• The relative uniformity of chemical composition
• The relative freedom from surface imperfections
• The size of the discard cropped from the
ingot
• Extensive testing during manufacture
• The number, size, and distribution of
nonmetallic inclusions
• Hardenability requirements
Control of these factors during manufacture
is necessary to achieve mill products having
the desired characteristics. The extent of
the control over these and other related
factors is another piece of information conveyed by the quality descriptor.
Some, but not all, of the fundamental
descriptors may be modified by one or more
additional requirements, as may be appropriate: special discard, macroetch test, restricted chemical composition, maximum
incidental (residual) alloy, special hardenability or austenitic grain size. These restrictions could be applied to forging quality
alloy steel bars, but not to merchant quality
bars.
Understanding the various quality descriptors is complicated by the fact that
most of the requirements that qualify a steel

144 / Carbon and Low-Alloy Steels
Table 5 Product analysis tolerances for carbon and alloy steel plates, sheet, piling, and
bars for structural applications
[
Element

Carbon ..........................
Manganese(a) . . . . . . . . . . . . . . . . . . . .

Phosphorus ......................
Sulfur . . . . . . . . . . . . . . . . . . . . . . . . . . .
Silicon . . . . . . . . . . . . . . . . . . . . . . . . . .
Nickel ...........................
Chromium .......................
Molybdenum .....................

Copper ..........................
Titanium ........................
Vanadium .......................

Boron ...........................
Niobium .........................
Zirconium .......................
Nitrogen .........................

Tolerance, %

U p p e r limit o r m a x i m u m
specified value, %

Under
m i n i m u m limit

Over
m a x i m u m limit

-<0.15
> 0 . 1 5 - 0 . 4 0 incl
-<0.60
> 0 . 6 0 4 ) . 9 0 incl
> 0 . 9 0 - 1 . 2 0 incl
> 1.20-1.35 incl
> 1 . 3 5 - 1 . 6 5 incl
> 1 . 6 5 - 1 . 9 5 incl
>1.95
-<0.04
> 0 . 0 4 - 0 . 1 5 incl
-<0.05
-<0.30
> 0 . 3 0 - 0 . 4 0 incl
> 0 . 4 0 - 2 . 2 0 incl
-<1.00
> 1.00-2.00 incl
-<0.90
> 0 . 9 0 - 2 . 1 0 incl
-<0.20
> 0 . 2 0 - 0 . 4 0 incl
> 0 . 4 0 - 1 . 1 5 incl
0.20 m i n i m u m only
-<1.00
> 1.00-2.00 incl
-<0.10
-<0.10
> 0 . 1 0 - 0 . 2 5 incl
M i n i m u m only specified
Any
-<0.10
-<0.15
-<0.030

0.02
0.03
0.05
0.06
0.08
0.09
0.09
0.11
0.12

0.03
0.04
0.06
0.08
0.10
0.11
0.12
0.14
0.16
0.010

"• •

• ..

(b)

0.010
0.03
0.05
0.06
0.03
0.05
0.04
0.06
0.01
0.03
0.04
• ••
0.03
0.05
0.01(c)
0.01(c)
0.02

• • •

0.02
0.05
0.06
0.03
0.05
0.04
0.06
0.01
0.03
0.04
0.02
0.03
0.05
0.01(c)
0.01(c)
0.02
0.01
(b)
O.Ol(c)
0.03
0.005

• • •

(b)
O.Ol(c)
0.03
0.005

Incl, inclusive. (a) Manganese product analyses tolerances for bars and bar size shapes: <_0.90, -+0.03; >0.90-2.20 incl, -+0.06. (b)
Product analysis not applicable. (c) If the minimum of t h e r a n g e is 0.01%, the under tolerance is 0.005%. Source: Ref 4

for a particular descriptor are subjective.
Only nonmetallic inclusion count, restrictions on chemical composition ranges and
incidental alloying elements, austenitic
grain size, and special hardenability are
quantified. The subjective evaluation of the
other characteristics depends on the skill
and experience of those who make the
evaluation. Although the use of these subjective quality descriptors might seem imprecise and unworkable, steel products
made to meet the requirements of a particular quality descriptor can be relied upon to

have those characteristics necessary for
that product to be used in the indicated
application or fabrication operation.

Effects of Alloying Elements
(Ref 6)
Steels form one of the most complex
group of alloys in common use. The synergistic effect of alloying elements and heat
treatment produce a tremendous variety of
microstructures and properties (characteristics). Given the limited scope of this article,

Table 6 Product analysis tolerances for carbon and high-strength low-alloy steel bars,
blooms, billets, and slabs
T o l e r a n c e over the m a x i m u m limit o r u n d e r the m i n i m u m limit, %

Element

Carbon ..........

Manganese .......
Phosphorus(a) . . . .
Sulfur(a) . . . . . . . . .
Silicon . . . . . . . . . . .
Copper ..........
Lead(b) . . . . . . . . . .

Limit or maximum
o f specified r a n g e , %

-<0.25
> 0 . 2 5 - 0 . 5 5 incl
>0.55
-<0.90
> 0 . 9 0 - 1 . 6 5 incl
Over m a x i m u m only, -<0.40
O v e r m a x i m u m only, -<0.050
-<0.35
> 0 . 3 5 - 0 . 6 0 incl
U n d e r m i n i m u m only
0.15-0.35 incl

>0.065-0.129 m 2

>0.129-0.258 m 2

>0.258-0.516 m 2

<0.065 m 2
(100 in. 2)

( 1 0 0 - 2 0 0 in. 2)
incl

( 2 0 0 - 4 0 0 in. 2)
incl

( 4 0 0 - 8 0 0 in. 2)
incl

0.02
0.03
0.04
0.03
0.06
0.008
0.008
0.02
0.05
0.02
0.03

0.03
0.04
0.05
0.04
0.06
0.008
0.010
0.02
.
.
0.03
0.03

0.04
0.05
0.06
0.06
0.07
0.010
0.010
0.03
.
.
.
. . .
. . .

0.05
0.06
0.07
0.07
0.08
0.015
0.015
0.04

.

.

.
.
.

.
.

.

.
.

Note: Rimmed or capped steels and boron are not subject to product analysis tolerances. Product analysis tolerances for alloy e l e m e n t s
in high-strength low-alloy steels are given in Table 7. Incl, inclusive. (a) Because of the degree to which phosphorus and sulfur segregate,
product analysis tolerances for those elements are not applicable for rephosphorized and resulfurized steels. (b) Product analysis
tolerance for lead applies, both over and under the specified range. Source: Ref 2

it would be impossible to include a detailed
survey of the effects of alloying elements on
the iron-carbon equilibrium diagram. This
complicated subject, which is briefly reviewed in the article "Microstructures,
Processing, and Properties of Steels" in this
Volume, lies in the domain of ferrous physical metallurgy and has also been reviewed
extensively in the literature (Ref 7-11). In
this section, the effects of various elements
on steelmaking (deoxidation) practices and
steel characteristics will be briefly outlined.
It should be noted that the effects of a single
alloying element are modified by the influence of other elements. These interrelations
must be considered when evaluating a
change in the composition of a steel. For the
sake of simplicity, however, the various
alloying elements listed below are discussed
separately.
Carbon. The amount of carbon required in
the finished steel limits the type of steel that
can be made. As the carbon content of
rimmed steels increases, surface quality becomes impaired. Killed steels in approximately the 0.15 to 0.30% C content level
may have poorer surface quality and require
special processing to attain surface quality
comparable to steels with higher or lower
carbon contents. Carbon has a moderate
tendency to segregate, and carbon segregation is often more significant than the segregation of other elements. Carbon, which
has a major effect on steel properties, is the
principal hardening element in all steel.
Tensile strength in the as-rolled condition
increases as carbon content increases (up to
about 0.85% C). Ductility and weldability
decrease with increasing carbon.
Manganese has less of a tendency toward
macrosegregation than any of the common
elements. Steels above 0.60% Mn cannot be
readily rimmed. Manganese is beneficial to
surface quality in all carbon ranges (with the
exception of extremely low carbon rimmed
steels) and is particularly beneficial in resulfurized steels. It contributes to strength
and hardness, but to a lesser degree than
does carbon; the amount of increase is
dependent upon the carbon content. Increasing the manganese content decreases
ductility and weldability, but to a lesser
extent than does carbon. Manganese has a
strong effect on increasing the hardenability
of a steel.
Phosphorus segregates, but to a lesser degree than carbon and sulfur. Increasing phosphorus increases strength and hardness and
decreases ductility and notch impact toughness in the as-rolled condition. The decreases
in ductility and toughness are greater in
quenched and tempered higher-carbon steels.
Higher phosphorus is often specified in lowcarbon free-machining steels to improve machinability (see the article "Machinability of
Steels" in this Volume).
Sulfur. Increased sulfur content lowers
transverse ductility and notch impact tough-

Classification and Designation of Carbon and Low-Alloy Steels / 145
Table 7 Product analysis tolerances for alloy steel bars, blooms, billets, and slabs
]
Limit or maximum of
specified range, %

Element

Carbon . . . . . . . . . . .

Manganese . . . . . . . .
Phosphorus . . . . . . .
Sulfur . . . . . . . . . . . .
Silicon . . . . . . . . . . . .
Nickel . . . . . . . . . . . .

Chromium ........
Molybdenum ......
Vanadium .........

Tungsten ..........
Aluminum(c) . . . . . .

Lead(c) . . . . . . . . . . .
Copper(c) . . . . . . . . .
Titanium(c) . . . . . . . .
Niobium(c) . . . . . . . .
Zirconium(c) . . . . . .
Nitrogen(c) . . . . . . . .

-

Tolerance over the maximum limit
or under the minimum limit for size ranges shown, %
>0.065-0.129 m2
>0.129-0.258 m2
>0.258-0.516 m~
(100-200 in. 2)
(200-400 in. 2)
(400-800 in. 2)
incl
incl
incl

-

-<0.065 m 2
(100 in. 2)

-<0.30
>0.30-4).75 incl
>0.75
-<0.90
> 0 . 9 0 - 2 . 1 0 incl
O v e r m a x only
O v e r m a x only(a)
-<0.40
> 0 . 4 0 - 2 . 2 0 incl
-<1.00
> 1 . 0 0 - 2 . 0 0 incl
> 2 . 0 0 - 5 . 3 0 incl
> 5 . 3 0 - 1 0 . 0 0 incl
-<0.90
> 0 . 9 0 - 2 . 1 0 incl
> 2 . 1 0 - 3 . 9 9 incl
-<0.20
> 0 . 2 0 - 0 . 4 0 incl
> 0 . 4 0 - 1 . 1 5 incl
-<0.10
> 0 . 1 0 - 0 . 2 5 incl
> 0 . 2 5 - 0 . 5 0 incl
M i n v a l u e specified,
check u n d e r min
limit(b)
-<1.00
> 1 . 0 0 - 4 . 0 0 incl
-<0.10
> 0 . 1 0 4 ) . 2 0 incl
>0.20--0.30 incl
> 0 . 3 0 - 0 . 8 0 incl
> 0 . 8 0 - 1 . 8 0 incl
0.15-0.35 incl
-<1.00
> 1.00-2.00 incl
-<0.10
-<0.10
-<0.15
-<0.030

0.01
0.02
0.03
0.03
0.04
0.005
0.005
0.02
0.05
0.03
0.05
0.07

0.10
0.03
0.05
0.10
0.01
0.02
0.03
0.01
0.02
0.03

0.01
0.04
0.08
0.03
0.04
0.05
0.07
0.10
0.03(d)
0.03
0.05
0.01(b)
0.01(b)
0.03
0.005

0.02
0.03
0.04
0.04
0.05
0.010
0.010
0.02
0.06
0.03
0.05
0.07
0.10
0.04
0.06
0.10
0.01
0.03
0.04
0.01
0.02
0.03

0.03
0.04
0.05
0.05
0.06
0.010
0.010
0.03
0.06
0.03
0.05
0.07
0.10
0.04
0.06
0.12
0.02
0.03
0.05
0.01
0.02
0.03

0.04
0.05
0.06
0.06
0.07
0.010
0.010
0.04
0.07
0.03
0.05
0.07
0.10
0.05
0.07
0.14
0.03
0.04
0.06
0.01
0.02
0.03

0.01
0.05
0.09

0.01
0.05
0.10

0.01
0.06
0.12

Note: Boron is not subject to product analysis tolerances, lncl, inclusive. (a) Resulfurized steels are not subject to product analysis limits
for sulfur. (b) If the minimum of the range is 0.01%, the under tolerance is 0.005%. (c) Tolerances shown apply only to 0.065 m z (100
in.a) or less. (d) Tolerance is over and under. Source: Ref 2

ness but has only a slight effect on longitudinal mechanical properties. Weldability
decreases with increasing sulfur content.
This element is v e r y detrimental to surface
quality, particularly in the lower-carbon
and lower-manganese steels. F o r these
reasons, only a maximum limit is specified
for most steels. The only exception is the

group of free-machining steels, where sulfur is a d d e d to improve machinability; in
this case a range is specified (see the
article " M a c h i n a b i l i t y of S t e e l s " in this
Volume). Sulfur has a greater segregation
tendency than any o f the other c o m m o n
elements. Sulfur occurs in steel principally
in the form of sulfide inclusions. Obvious-

r - - - ,

- - ~

~

.

:"-'::
"

.

.

" ":.' -"

i

.

.

.

.

! :"~.

.

--"
"'"
"
.-"
=

1

Killed

2

Semikilled

3

-"

4

.

i.

.

.

.

-~-

:

:i
:

::.
:.
:.

i
~

:i'

~

.

•

.

.

.

i:"-!'.'. ~i
.:

....

5

.

.

.

.

.

"" P"

.

.

.

.

.

.

.

.

'":.'..," :•

i.',

.

~

:

'; ' :

:

.i...:

.i.,
:

,•
•

.:
,

.:
.

'i:~

i • 6 ;~

..~

.._ .....

Capped

".

.

•

:

;::; 7 ;;~:.

:, 8 1

~ -.......

......

Rimmed

Eight typical conditions of commercial steel ingots, cast in identical bottle-top molds, in relation to the
Fig. 2 degree of suppression of gas evolution. The dotted line indicates the height to which the steel originally
was poured in each ingot mold. Depending on the carbon and, more importantly, the oxygen content of the
steel, the ingot structures range from that of a fully killed ingot (No. 1) to that of a violently rimmed ingot (No.
8). Source: Ref 5

ly, a greater frequency of such inclusions
can be e x p e c t e d in the resulfurized grades.
Silicon is one of the principal deoxidizers
used in steelmaking; therefore, the amount
of silicon present is related to the type of
steel. Rimmed and capped steels contain no
significant amounts of silicon. Semikilled
steels may contain moderate amounts of
silicon, although there is a definite maximum amount that can be tolerated in such
steels. Killed carbon steels may contain any
amount of silicon up to 0.60% maximum.
Silicon is somewhat less effective than
manganese in increasing as-rolled strength
and hardness. Silicon has only a slight tendency to segregate. In low-carbon steels,
silicon is usually detrimental to surface
quality, and this condition is more pronounced in low-carbon resulfurized grades.
Copper
has a moderate tendency to segregate. Copper in appreciable amounts is
detrimental to hot-working operations.
Copper adversely affects forge welding, but
it does not seriously affect arc or oxyacetylene welding. Copper is detrimental to
surface quality and exaggerates the surface
defects inherent in resulfurized steels. Copper is, however, beneficial to atmospheric
corrosion resistance when present in
amounts exceeding 0.20%. Steels containing these levels of copper are referred to as
weathering steels and are described in the
article "High-Strength Structural and HighStrength Low-Alloy Steels" in this Volume;
they are also included in the descriptions of
high-strength low-alloy steels given later in
this article.
Lead
is sometimes added to carbon and
alloy steels through mechanical dispersion
during teeming for the purpose of improving
the machining characteristics of the steels.
These additions are generally in the range of
0.15 to 0.35% (see the article "Machinability of Steels" in this Volume for details).
Boron
is added to fully killed steel to
improve hardenability. Boron-treated steels
are produced to a range of 0.0005 to 0.003%.
Whenever boron is substituted in part for
other alloys, it should be done only with
hardenability in mind because the lowered
alloy content may be harmful for some
applications. Boron is most effective in lower carbon steels. Boron steels are discussed
in the Section " H a r d e n a b i l i t y of Carbon
and Low-Alloy Steels" in this Volume.
Chromium
is generally added to steel to
increase resistance to corrosion and oxidation, to increase hardenability, to improve
high-temperature strength, or to improve
abrasion resistance in high-carbon compositions. Chromium is a strong carbide former. Complex chromium-iron carbides go
into solution in austenite slowly; therefore,
a sufficient heating time before quenching is
necessary.
Chromium can be used as a hardening
element, and is frequently used with a
toughening element such as nickel to pro-

146/Carbon and Low-Alloy Steels
Table 8 Quality descriptions of carbon and alloy steels
I

Carbon steels
Semifinished for forging

Forging quality
Special hardenability
Special internal soundness
Nonmetallic inclusion
requirement
Special surface
Carbon steel structural sections

Structural quality

Hot-rolled sheets

Commercial quality
Drawing quality
Drawing quality special killed
Structural quality

Cold-rolled sheets

Commercial quality
Drawing quality
Drawing quality special killed
Structural quality

Carbon steel plates

Regular quality
Structural quality
Cold-drawing quality
Cold-pressing quality
Cold-flanging quality
Forging quality
Pressure vessel quality

Hot-rollod carbon steel bars

Merchant quality
Special quality
Special hardenability
Special internal soundness
