Repository: arz-2/crucible

# Crucible

**Inverse alloy design agent for steels.** Given a target property profile (strength, toughness, hardness), Crucible outputs ranked steel grade candidates with processing routes, predicted properties with uncertainty, and cost estimates.

> **Status: Phase 1 — Data Foundation.** The database and ingestion pipeline are complete. The ML pipeline and agent interface are planned (see `roadmap.md`).

---

## What it does

Crucible frames alloy selection as a retrieval + scoring problem:

1. **Retrieve** candidate steels from the database whose composition and processing space overlap the target region
2.

File: data/ASM_chapters/text/hardenable-carbon-low.txt (part 2 of 2)
0.40/0.60
S, maximum(b) I
for iron carbide. Hence, for effectiveness,
heating schedules should be set up to dissolve an adequate proportion of these elements. It is uneconomical to heat at such
low temperatures that the carbide-forming
elements are largely undissolved.
Because the basic function of alloying in
these steels is to increase hardenability, the
selection of a steel and the choice of suitable austenitizing conditions should primarily be based on obtaining adequate hardenability. More than adequate hardenability is
rarely a disadvantage, except in terms of
cost.

Alloying Elements in Quenching
Because the sections treated are often
relatively large and because the alloying
elements have the general effect of lowering
the temperature range at which martensite
is formed, the thermal and transformational
stresses set up during quenching tend to be
greater in these alloy steel parts than those
encountered in quenching the necessarily
smaller sections of plain carbon steels. In
general, the greater stresses result in distortion and risk of cracking.
Alloying elements, however, have two
functions that tend to offset these disadvantages. First and probably most important is
the capacity to permit the use of a lower
carbon content for a given application. The
decrease in hardenability accompanying the
decrease in carbon content may be readily
offset by the hardenability effect of the
added alloying elements, and the lower carbon steel will exhibit a much lower susceptibility to quench cracking. This lower susceptibility results from the greater plasticity
of the low-carbon martensite and from the
generally higher temperature range at which
martensite is formed in the lower-carbon
materials. Quench cracking is seldom encountered in steels containing 0.25% C or
less, and the susceptibility to cracking increases progressively with increasing carbon content.
The second function of the alloying elements in quenching is to permit slower rates
of cooling for a given section because of
increased hardenability, thereby generally
decreasing the thermal gradient and, in
turn, the cooling stress. It should be noted,
however, that this is not altogether advantageous, because the direction, as well as
the magnitude, of the stress existing after
the quench is important in relation to cracking.
To prevent cracking, surface stresses after quenching should be either compressive
or at a relatively low tensile level. In general, the use of a less drastic quench suited to
the hardenability of the steel will result in
lower distortion and greater freedom from
cracking.

LIVE GRAPH

Click here to view

2000

550

1750

I
|1 _ ~
Normal I
expectanclY

~

(260)1800

~

,260

. ..............

1ooo

~

500 ~ .

(230)
_

- lOO~.

"~ 400

- 50

= 350

tolnc°mpletehardeningreSp°nse
-///,4~//~ ~.
~

250

100 150 200 250 300 350 400 450 500
Hardness,HB

Relation between tensile strength and Brinell
HS" 5 hardnessfor steels in the as-rolled, normalized, or quenched and tempered condition. The tensile strength in ksi is approximately one-half the
Brinell hardness number and in MPa is approximately
3~ times the Brinell hardness number.

xo 300

Mechanical Properties
When quenched to martensite and tempered to the same hardness, carbon and
alloy steels have similar tensile properties in
that portion of the cross section that reacts
to the quench. If carbon steel has the hardenability required by the critical section of
the part and the quench used, the resulting
tensile strength, yield strength, and elongation in the fully hardened zone will be in the
same range as in a similar zone in an alloy
steel quenched and tempered to the same
hardness. The similarity in properties of the
hardened zones is maintained, regardless of
the depth of hardening, but the strength of
the pieces will be governed by the thickness
of the respective hardened zone (depth of
hardening).

~

<~"
250

,35

(200)1200~E

_

1000

(145)F~c
_.o

/

ms05r-T /

'3601!

14oo "~_

-(175) ~
]

j f ~

200

11151

i-

~ched--

, ,

- 350

300-r
I / I ~
250
I ~
When not fully
< 215[-hardened,tempering
curve will a p p r o a c h ~
-- 200
this line.
145L- 50(
I
I
-- 150
200 300 400 500 600 700
Tempering temperature, °C
"~290

00(

!

Effect of tempering temperature on tensile

150
50

Furthermore, the increased hardenability
of these alloy steels may permit heat treatment by austempering or martempering,
and therefore the level of adverse residual
stress before tempering may be held to a
minimum. In austempering, the workpiece
is cooled rapidly to a temperature in the
lower bainite region and is held at that
temperature so that the section transforms
completely to bainite. Because transformation occurs at a relatively high temperature
and proceeds rather slowly, the stress level
after transformation is quite low, and distortion is minimal.
In martempering, the workpiece is cooled
rapidly to a temperature just above M~, held
there until the piece attains a uniform temperature throughout, and then is cooled
slowly (usually by air cooling) through the
martensite range. This procedure causes
martensite to form more or less simultaneously throughout the entire section, thereby
holding transformational stresses at a very
low level, which minimizes distortion and
the danger of cracking.

_ 1600

45O

-

~

/

500

_200;

Tempering temperature, °F
600 800 1000 1200
t
I I ] I I I
Fully hardeneds t e e l : - - 55O
\
[o o c. I - 500
~ = o i l quenchedJ
45O
.water
-go
>'--.
o3o c,- 400-1-

400
58OF- 10oc

~.~ 250

is00

~ _750
.,

Hardenable Carbon and Low-Alloy Steels / 457

LIVE GRAPH

Click here to view

J

"Above normal 600
expectancy (85)

60
70
80
90
100
Yield strength, % of tensile strength

Relation between tensile strength and yield
I:l=i
" b " 6 strength for quenched and tempered steels.
Source: Ref 1

Figure 5 shows the relationship between
hardness and tensile strength for hardened
and tempered, as-rolled, annealed, or normalized carbon and alloy constructional
steels. Because of the effect of cold working, this relationship may not apply to colddrawn steels. Figure 6 shows the relation
between tensile strength and yield strength.
The effect of tempering temperature on
tensile strength and hardness is shown in
Fig. 7.
An important exception to this similarity
of properties is the relationship between
tensile strength and the reduction in area.
Figure 8 shows the direct relationship between ductility and hardness and illustrates
that the reduction in area decreases as hardness increases and, for a given hardness,
the reduction is higher for alloy steels than
for plain carbon steels. Figures 5 to 8 further reinforce the contention that, despite
some differences in certain properties, the
major difference between carbon and alloy
steels is hardenability.
One other and sometimes important difference between carbon and alloy steels is
that, for the same hardness levels, fully
quenched alloy steels require higher tempering temperatures than do carbon steels.
This higher tempering temperature is presumed to reduce the stress level in the
finished parts without impairing mechanical
properties.
Property relations given in Fig. 5 to 8
illustrate general correlations among mechanical properties of steels. Normal variations in composition and grain size from
heat to heat and even within one heat produce a considerable scatter of results in
sections of the same size.

Fig. 7 strength and hardness of hardened carbon

and alloy steels with carbon contents of 0.50 and
0.30%

LIVE GRAPH

Click here to view

Changes in section size have a greater
influence on the mechanical properties of
carbon steels (particularly when quenched
and tempered) than on the properties of
alloy steels because of the lower hardenability of carbon steels. The section size of a
heat-treated section affects not only specific
properties, but also the relation of one property to another. As the section size increases, incomplete response to hardening
lowers the ratio of yield strength to tensile
strength. Figure 9 shows mechanical property relations for 1030 steel in both the
as-rolled and quenched and tempered conditions, as a function of section size. The
tensile strength decreases as the section
size increases for a given composition and
heat treatment, and there is some lowering
of the ratio of yield to tensile strength.
As the section size increases and the
hardness and strength levels increase, the
hardenability of carbon steels is no longer
adequate, and alloy steels must be used.
The H-band alloy steels that should be
considered for different design yield
strength levels for highly stressed parts are
given in Table 3 for round sections up to 102
mm (4 in.) in diameter. Either oil quenching
or water quenching these alloys, as noted,
should give 80% martensite at the indicated
location within the section. For moderately
stressed parts, a 50% martensite structure
at the center is frequently adequate. The
H-band alloy steels that can produce 50%
martensite at the indicated location by oil or
water quenching are given in Table 4 for
round sections up to 102 mm (4 in.) in
diameter. This information is intended to be
a guide in the selection of an appropriate
alloy steel; variations in equipment and
techniques will greatly influence the final
properties obtained. The grades are listed in
the approximate order of increasing alloy
cost to further aid in the initial screening of
candidate alloys.

458 / Hardenability of Carbon and Low-Alloy Steels

LIVE GRAPH
Click here to view

560
1900
(275)
1800
(260)

520

1700
(245)
480
1600
(230)
440
1500
(215)
', Alloy steels i

en

"1"

1400

(2OO)

400

~d

==

"O

1300
(190)

E

o~

360
1200
(175)

Carbon steels

1100
(160)

320

I000
(145)

280

900
(130)
240
800
(115)

200 ~
70

60

.L
40

50

-a
30

L-20

700
(100)
10

Reduction of area, %

Fig. 8 Relation between tensile strength and the reduction in area for quenched and tempered steels
Increasing carbon content consistently in-

creases tensile and yield strength and decreases elongation and reduction in area,
regardless of whether the steel is as-rolled
or quenched and tempered (provided the
ranges of tempering temperatures are the
same). However, there is one major disadvantage to increasing the carbon content:
Carbon steels show an increasing tendency
to crack on quenching as the carbon content
increases above about the 0.35% level. Consequently, parts to be made from steel having a carbon content greater than 0.35%
should be tested for quench cracking before
production is begun.
Variations in chemical composition within
a specific grade contribute to the scatter of
mechanical properties. This is illustrated by

the test data in Fig. 10, where the properties
for two heats of quenched and tempered
1050 steel are compared for a tempering
range of 315 to 650 °C (600 to 1200 °F).

Tempering
Hardened steels are softened by reheating, although this effect may not be sought
in tempering. The real need is to increase
the capability of the steel to flow moderately without fracture, and this is inevitably
accompanied by a loss of strength. The
tensile strength is very closely related to
hardness in this class of steels, as heat
treated; thus, the effects of tempering can
be followed by measuring the Brinell or
Rockwell hardness.

Figure 11 shows the response to tempering of four carbon and alloy steels containing 0.45% C. All steels were tempered for 1
h at the temperatures indicated. Somewhat
shorter or longer intervals at temperature
would affect hardness, values to various
degrees, depending on the tempering temperature.
The general effect of alloying is to retard
the tempering rate, and therefore alloy
steels require a higher tempering temperature to obtain a given hardness than does
carbon steel of the same carbon content.
However, the individual elements show significant differences in the magnitude of their
retarding effect. Nickel, silicon, aluminum,
and, to a large extent, manganese, all of
which have little or no tendency to occur in
the carbide phase and merely remain dissolved in ferrite, have only a minor effect on
the hardness of the tempered steel, as
would be expected from the general pattern
of solid-solution hardening.
However, the carbide-forming elements,
chromium, molybdenum, and vanadium, retard softening, particularly at higher tempering temperatures. These elements do not
merely raise the tempering temperature;
when they are present in higher percentages, the rate of tempering is no longer a
continuous function of tempering temperature. That is. the tempering curves for these
steels will show a range of tempering temperature in which the tempering is retarded
or, with relatively high alloy content, in
which the hardness may actually increase
with an increase in tempering temperature.
This characteristic behavior is known as
secondary hardening and results from a
delayed precipitation of fine alloy carbides.
Secondary hardening is most often encountered in the higher-alloy tool steels.
As mentioned previously, the primary
purpose of tempering is to impart plasticity
or toughness to the steel, and the loss in
strength is only incidental to this very important increase in toughness. The increase
in toughness after tempering reflects two
effects of tempering:
• The relief of residual stress induced during quenching
• The precipitation, coalescence, and spheroidization of iron and alloy carbides,
resulting in a microstructure of greater
plasticity
In addition to their effects on microstructure, the alloying elements have a secondary function. The higher tempering temperatures for a given hardness, which has been
determined to be characteristic of alloy
steels (particularly those containing carbide-forming elements), will presumably
permit greater relaxation of residual stress
and thereby improve properties. Furthermore, as discussed in the section "Alloying
Elements in Quenching" in this article, the
hardenability of these steels may permit the

H a r d e n a b l e C a r b o n and L o w - A l l o y Steels / 4 5 9
Forged to 25.4 mm (1.00 in.) diem

700

75 80

Tensile strength, ksi
85 90 95 100 105 110 115

1

[I

v3(101)

6oo)

"

I

Reference line,
yield strength
v

° I

I

I

I

~--(101)

~

;

~ ooo.~

~

-o
~800

Click here to view

'E
E

=o

Tensile strength, ksi
75 80
85 90 95 100 105 110 115
'
[ II ' I' ' I l
Reference line, elongation
[ / /

40

~ ~ / o-

30

._c
20

_

10
500

LU

550

LIVE GRAPH

°

'

80

o~

400

(58)

to

300
(44)
500

~"

9~

---

g o~-

-550

~

40

85
l

90
l

~

550

600 650 700
750
Tensile strength, MPa

o°

--

550 600
650 700
Tensile strength, MPa
80

o
~=

uJ

90

I L I

l

~lRefere?ce
•

~?o o

750

800

100

110

'1

II

line, elongation

~ . -~

o O

~ 20
g

800

0

o

" ~

- o
o

10

75 80
I

85
I

o~
.c_~'80

--o~ y ~

60

450

500

550

90 95 100 105 110 175
I 11 i i I
I
Reference line,
a~-r e a ~
reduction
~. ~ o in Ooo
~.

100
o~
.-~" 80
~

--o

40

~

70
I

80

600 650 700
750
Tensile strength, MPa

700

750

800

800

90
I

60

~

I°° o,
40

oO

o
o
0

20
450

100
I

110
I

Reference line,
- - - - --__ " ' /" ~ - - -- -reduction
'~ in area

or

550

650

Click here to view Tensile strength, ksi

~

20
500

600

LIVE GRAPH Tensile strength, MPa

Click here to view Tensile strength, ksi

800

500

70
40

/3C

550

-

~(p p 8
~ °c

LIVE GRAPH

~
20
500

.

300
(44)
200
(29)
450

800

o
o

Click here to view Tensile strength, ksi

600
650 700
750
Tensile strength, MPa

LIVE GRAPH

~

1/ ~']~I . ., i

0

500

100

J

yield strength ~.~s
~- ~- t ~"

4oo

~
"o
~-

o(

30

10

40

(73)

b ~

o
,~

rc

IIReference
II line,

o~ 30
~

c

~

~~.

o

20 --Reference line, elongation

~-~

Hot rolled to 25.4 mm (1.00 in.) d i e m
Tensile strength, ksi
70
80
90
100
110

500

95 100 105 110 115
I
l
I

.-~

800

600
--(87)~

°

.E

600 650
700
750
Tensile strength, MPa

[

~ ' "

o

85 90 95 100 105 110 115
I i I il
I
[
I
1
Reference line,
~reduction in area
o
~'"¢' ~ 9°~~: ~ ° ~ "

60

500

50 75 80
I

75 80
I

o~

Reference line,
yield strength ~

°~°c~. o

Click here to view Tensile strength, ksi
100

1

-

o~
-..__.
c~
E

o

I

Click here to view Tensile strength, ksi

=o
o~

.-~

Ill

600 650 700
750
LIVE GRAPH Tensile strength, MPa

E

.~o~

I

(87)
-

400
~ "°'°{ '
(58) ,~
o
300
(44}
500
550 600 650 700
750
LIVE GRAPH Tensile strength, MPa

11

600

~

o ccc

-o
-~
>-

50

700

Forged to 57.15 mm (2.25 in.) diem
Tensile strength, ksi
75 80 85 90 95 100 105 110 115

500

"~

o
0 0

550 600 650
700
Tensile strength, MPa

750

800

Effect of processing variables on mechanical properties of 1030 steel. Billets of 1030 steel were either forged to 25 mm (1 in.) or 57.15 mm (2.25 in.) in diameter,
Fig. 9 then quenched and tempered, or they were hot rolled to 25 mm (1 in.) in diameter and not heat treated. Heat-treated specimens were water quenched from 870
°C (1600 °F) and tempered at 535 to650 °C (1000 to 1200 °F). Specimens were taken from the center of 25 mm (1 in.) bars and at half-radius from the 57.15 turn (2.25 in.)
bars. Reference lines represent mean values for the forged and heat-treated 25 mm (1 in.) diem bars.

LIVE GRAPH
Click here to view

use of less drastic quenching practices, so
that the stress level before tempering will be
lower, permitting these steels to be used at
a higher level of hardness; this is because
higher temperatures are not required for
relief of quenching stresses. It should he
noted, however, that this latter characteristic is only a secondary function of alloying
elements in tempering; the effect primarily
reflects the hardenability function of the
alloying elements.
Another secondary function of alloying
elements in tempering is to permit the use of
steels with lower carbon content for a given
level of hardness, because adequate tempering may be ensured by the retardation of
softening caused by alloying. This results in
greater freedom from cracking and generally improved plasticity at any given hardness. Here again, the function of alloying
elements in tempering is a secondary func-

LIVE GRAPH

LIVE GRAPH

Click here to view

Click here to view

tion; their primary function is to increase
hardenability sufficiently to offset the effect
of a decreased carbon content.
The increase in plasticity upon tempering
is discontinuous in those alloy steels that
contain the carbide-forming elements; the
behavior of notched specimens shows a
characteristic irregularity at approximately
260 to 315 °C (500 to 600 °F). The quenched
martensitic steel gains toughness, as reflected in a notched-bar impact test, by tempering at temperatures as high as 205 °C (400
°F). However, after tempering at higher
temperatures, in the temper-brittle range,
these types of steel lose toughness until
they may be less tough than the same steels
not tempered. Still higher tempering temperatures restore greater toughness (see
Fig. 12).
The mechanism of this behavior is not
fully understood, but it seems to be associ-

ated with the first precipitation of carbide
particles and is presumably a grain boundary phenomenon; fractures of steels tempered in this region tend to follow intergranular paths. Thus, there is a range of
tempering temperatures at about 205 to 370
°C (400 to 700 °F) never used for these
steels; the tempering temperature is either
below 205 °C (400 °F) or above 370 °C (700
°F). Although this phenomenon is common
to all of these alloy steels, the alloying
elements have a secondary function in this
connection; a combination of carbon and
alloy contents of suitable hardenability may
be chosen that would permit tempering to
the desired strength at temperatures outside
this undesirable range.
Temper brittleness is another example of a
discontinuous increase in plasticity subsequent to the tempering of steels containing
the carbide-forming elements. This phe-

460 / Hardenability of Carbon and Low-Alloy Steels
Table 3 Alloy steel selection guide for highly stressed parts
Unless otherwise indicated in the footnotes, any steel in this table may be considered for a lower strength level or a smaller section, or both.

[~

Required yield strength ~ ]
MPa
ksi

As-tempered hardness
HRC
HB

[ - Steels to give 80% martensite, minimum, for indicated location in a round section of indicated diameter - - [
[-At center - - ]
I
At midradius - - ]
[
At 3/4 radius - I
-<13 mm
13-25 mm
25-38 mm
38-50 mm
50-63 mm
63-75 mm
75-89 mm
89-102 mm

(1/2 in.)

(1/2-1 in.)

(I-11/2 in.)

(IV2-2 in.)

(2-2V2 in.)

(2V2-3 in.)

(3-3t/2 in.)

(31/2-4 in.)

Oil quenched and tempered

620-860(a)

90-125(b) . . . . . . . . . . .

23-30

241-285

1330H
5132H
4130H
8630H

94B30H

860-1030(c)

125-150 . . . . . . . . . . . .

30-36(d)

285-341

1335H
5135H

4135H
8640H
94B30H
8740H

4137H

4142H

9840H

1030-1170(e)

150-170 . . . . . . . . . . . .

36-41(0

331-375

1340H
5140H
4135H
8637H
94B30H
3140H

50B40H
4137H
8642H
8645H
8742H

4140H
94B40H

4145H
9840H

86B45H
4337H

1170-1275(g)

170-185 . . . . . . . . . . . .

41-46(h)

375-429

50B46H
5145H
50B40H
4140H
8640H
8642H
8645H
8740H
8742H

5155H
50B44H
5147H
94B40H
6150H

81B45H
4142H
4145H
8650H
8655H
4337H

86B45H
9840H

4147H
4340H

4150H

>1275(i)

>185 . . . . . . . . . . . . . .

46 min(j)

429 min

5150H
5155H
50B44H
5147H
9260H
81B45H
8650H
86B45H
6150H

5160H
50B50H
9262H
4147H
8655H

50B60H
51B60H
8660H

4150H

4337H
4340H

4340H

9805H
E4340H

9850H

Water quenched and tempered(k)

620-860(a)

90-125 . . . . . . . . . . . . .

23-30(b)

241-285

5130H
5132H
4130H
8630H

5135H

4135H

94B30H

860-1030(c)

125-150 . . . . . . . . . . . .

30-36(d)

285-341

1330H
5135H

1335H

4135H(I)
8640H(1)
8740H(I)
3140H(I)

1340H(m)
8637H(m)

50B40H
8642H
94B30H

4137H
4140H

94B40H

1030-1170(e)

150-170 . . . . . . . . . . . .

36-41(0

331-375

1330H
1335H
5130H
5132H
5135H
4130H
8630H

4042H
4047H

1340H
50B46H
5140H
4135H
8637H
94B30H
3140H

50B40H(I)
4137H(1)
8642H(1)
8745H(I)

8640H(m)
8740H(m)

50B44H
5147H
4140H
8645H
8742H

94B40H

81B45H
4142H
4337H

1170-1275(g)

170-185 . . . . . . . . . . . .

41-46(h)

375-429

5140H
4037H
4042H
4137H
8637H

1340H
50B46H
3140H

5145H
50B40H
8640H
8642H
8740H

50B44H(I)
5147H(1)
81B45H(I)
94B40H(I)

4140H(m)
8645H(m)
8742H(m)

4142H

81B45H
4337H

4145H
4147H
86B45H
9840H
4340H
E4340H

>1275(i)

>185 . . . . . . . . . . . . . .

46 min(j)

429 min

5046H
50B46H
5145H
4047H
4142H
8642H

5147H
4145H
8645H
86B45H

50B44H

81B45H(m)

4147H

(a) Tensile strength, 790 to 940 MPa (115 to 138 ksi). b) As-quenched hardness, 42 HRC or 388 HB. (c) Tensile strength, 940 to 1100 MPa (136 to 160 ksi). (d) As-quenched hardness, 44 HRC, or 415 HB.
(e) Tensile strength, 1100 to 1300 MPa (160 to lg8 ksi). (f) As-quenched hardness, 48 HRC, or 461 HB. (g) Tensile strength, 1300 to 1530 MPa (188 to 222 ks ). (h) As-quenched hardness, 5 HRC, or 495
HB. (i) Tensile strength, over 1530 MPa (222 ksi). (j) As-quenched hardness, 55 HRC, or 555 HB. (k) Through steels with 0.47% C nominal. (I) May be substituted for steels listed under the 50 to 63 mm
(2 to 21/2 in.) column at same strength level or less. (m) Not recommended for applications requiring 80% martensite at midradius in sections 38 to 50 mm (11/2 to 2 in.) in diameter because of insufficient
hardenability. Source: Ref 3

Hardenable Carbon and Low-Alloy Steels / 461
Table 4 Alloy steel selection guide for moderately stressed parts
Unless otherwise indicated in the footnotes, any steel in this table may be considered for a lower strength level or a smaller section, or both.

~-Required yield strength ~
MPa
ksi

As-tempered hardness

- [-mAt
'-<13 mm

Steels to give 50% martensite, minimum, for indicated location in a round section of indicated diameter - center ~
I ~
At midradius ~
[
At 3/4 radius
13-25 mm'
'25-38 mm
38-50 mm"
50-63 mm
63-75 mm
75-89 mm
89-102 mm ]

HRC

HB

(V2 in.)

(V2---Iin.)

(1-1V2 in.)

(IV2---2in.)

4140H
94B40H

(2-21/2 in.)

(21/~--3 i n . )

(3-3V2in.)

(3V~4 in.)

4337H
4340H

Oil quenched and tempered

620-860(a)

90-125 . . . . . . . . . .

23-30(b)

241-285

1330H
5132H
4130H
8630H

8737H

50B40H
8642H
94B30H
8740H
3140H

860-1030(c)

125-150 . . . . . . . . .

30-36(d)

285-341

1335H
4042H
4047H
5135H

4135H
8640H
94B30H
8740H
3140H

50B44H
5147H
4137H
8645H
8742H

1030-1170(e)

150-170 . . . . . . . . . . .

36--41(0

331-375

1340H
5140H
4135H
8637H
94B30H
3140H

5150H
50B40H
4137H
8642H
8645 H
8742H

5160H
50B50H
4140H
94B40H
6150H

1170-1275(g)

170-185 . . . . . . . . . . .

41-46(h)

375-429

5145H
50B40H
50B46H
4063H
4140H
8640H
8642H
8745H
8740H
8742H

5155H
50B44H
5147H
94B40H
6150H

>1275(i)

>185 . . . . . . . . . . . . .

46 minfj)

429 min

5150H
5155H
50B44H
5147H
9260H
81B45H
8650H
86B45H
6150H

4142H

4142H

4145H

4147H
86B45H
9840H

51B60H
8655H

4145H
9840H

4147H
86B45H
4337H

4150H
4340H

81B45H
4142H
4145H
8650H
8655H
4337H

86B45H
9840H

4147H
8660H
4340H

4150H

5160H
50B50H
9262H
4147H
8655H

50B60H
51B60H
8660H

4150H

9850H
E4340H

9850H

W a t e r quenched and tempered(k'~

620-860(a)

90-125 . . . . . . .

J . . . . 23-30(b)

241-285

4037H
5130H
5132H
4130H
8630H

5135H

8637H(1)

5140H(m)

4135H

50B40H
8642H
94B30H
3140H

4137H

860-1030(c)

125-150 . . . . . i . . . . . 30-36(d)

285-341

1330H
5135H

1335H

4135H(1)

1340H(m)
8637H(m)

50B40H
8640H
8642H
94B30H
8740H
3140H

50B44H
5147H
4137H
8645H
8742H

4140H
94B40H

1030-1170(e)

150-170 . . . . . . . . . . .

36-41(0

331-375

1330H
1335H
5130H
5132H
5135H
4130H
8620H

4042H
4047H

1340H
50B46H
5140H
4135H
8637H
94B30H
3140H

50B40H(I)
4137H(1)
8642H(1)

5145H(m)
8640H(m)
8740H(m)

50B44H
5147H
4140H
8645H
8742H

94B40H

8|B45H
4142H
4337H

1170-1275(g)

170-185 . . . . . . . . . . .

41-46(h)

375-429

5140H
4037H
4042H
4137H
8637H

1340H
50B46H
3140H

5145H
50B40H
8640H
8642H
8740H

50B44H(I)
5147H(1)
94B40H(I)

4140H(m)
8645H(m)
8742H(m)

4142H

81B45H
4337H

4145H
4147H
86B45H
9840H
4340H
E4340H

>12750)

>185 . . . . . . . . . . . . .

46 rain(j)

429 min

5046H
50B46H
5145 H
4047H
4142H
8742H

5147H
4145H
8645 H
86B45H

50B44H

81B45H(m)

4147H

(a) Tensile strength, 790 to 940 MPa (115 to 136 ksi). (b) As-quenched hardness, 42 HRC, or 388 HB. (c) Tensile strength, 940 to 1100 MPa (136 to 160 ksi). (d) As-quenched hardness, 44 HRC, or 415 HB.
(e) Tensile strength, ]100 to 1300 MPa (160 to 188 ksi). (f) As-quenched hardness, 48 HRC, or 461 HB. (g) Tensile strength, 1300 to 1530 MPa (188 to 222 ksi). (h) As-quenched hardness, 51 HRC, or 495
HB. (i) Tensile strength, over 1530 MPa (222 ksi). (j) As-quenched hardness, 55 HRC, or 555 HB. (k) Through steels with 0.47% C nominal (1) May be substituted for steels listed under the 50 to 63 ram
(2 to 2V2 in.} column at same strength level or less. (m) Not recommended for applications requiring 50% martensite at midradius in sections 38 to 50 mm (ll/z to 2 in.) in diameter because of insufficient
hardenability. Source: Ref 3

LIVE GRAPH
Click here to view

462 / Hardenability

of Carbon

and Low-Alloy

Steels

Tempering temperature,°F
700 800 900 1000 1100 1200
I
I I t I I I
I I ~ 254

600

175o ~

1500 e ' ~

o

• Tensile strength

LIVE GRAPH
Click here to view

600
600 I

218

500

1 8 0 ~

400

Tempering temperature, °F
700 800 900 1000 1100 1200
I
I
I
I
I

Tempering temperature, °F
200 400
600 800 1000 1200
I
I
I-6o
6506001 ~ ~'~I11~ " ~ ' ~I
[ I
550I
55

,~l'~=. . , , ~A & Yield Istrength

~" 1250 ~
:E

.~

45° i

-,-

lOOO

lO4 --

750

.., ~ . ~ ~

109

200

5OO

300 350 400 450 500 550 600
Tempering temperature, °C

E
E
o30

600
4O I

100
300 350 400 450 500 550 600 650
Tempering temperature,°C

650

Tempering temperature, ° F
700 800 900 1000 1100 1200
I
I
I
I
I
I

600
80 I

Tempering temperatum,°F
700 800 900 1000 1100 1200
I

I

,~ 0o

_-..._:-

g .E"20

~

~

~

.,,,~- ~
......

=~'

LLI

.E

~, 40

-~

l

I

~

I

I

0

3OO

350 400 450 500 550 600 650
Tempering temperature,°C

Click here to view
Tempering temperature, °F
32 200 400 600 800 10001200 1400

400

450 500

LIVE GRAPH

in H e a t

[

~ 6O

Hardness ~
- - ~
.E_ 20

Click here to view

Distortion

i~ I ~
Toughness

550 000 650

Effect of composition and tempering temperature on mechanical properties of 1050 steel. Properties are
Fig. 1 0 summarized for two heats of 1050 steel that was forged to 38 mm (1.50 in.) in diameter, then water
quenched and tempered at various temperatures. Open symbols are for heats containing 0.52 C and 0.93 Mn; closed
symbols, for those containing 0.48 C and 0.57 Mn.

nomenon is manifested as a loss of toughness, observed after slow cooling from tempering temperatures of 575 °C (1070 °F) or
higher or after tempering in the temperature
range between approximately 375 and 575
°C (700 and 1070 °F). Thus, a steel that is
susceptible to temper embrittlement may
lose much of its plasticity, as indicated by a
notched-bar impact test, during slow cooling from a high tempering temperature, although the same steel will be very tough if it
is quenched from the same tempering temperature. This expedient of quenching from
the tempering temperature is often overlooked as a practical means for avoiding
severe temper embrittlement in susceptible
steels tempered at 575 °C (1070 °F) or higher. In steels susceptible to temper brittleness, embrittlement will also be observed
after tempering at 375 to 575 °C (700 to 1070
°F), particularly if the tempering times are
protracted. Under such circumstances,
quenching from the tempering temperature
will never restore the toughness.
High manganese, phosphorus, and chromium concentrations appear to accentuate
the embrittling reaction; molybdenum has a
definite retarding effect. Here again, the
carbon and alloying elements may be chosen so that the susceptibility to temper
embrittlement is minimized or the desired
strength level is obtained by tempering either below 375 °C (700 °F) or above 575 °C
(1070 °F) and then quenching. Temper brittleness is discussed in greater detail in the
article "Embrittlement of Steels" in this
Volume.

I

100
Tempering temperature, °C

Click here to view

700

LIVE GRAPH

t,

300 350

LIVE GRAPH

200 300 400 500 600
Tempering temperature, °C

""-" ::::~

2o

0

100

Tempering characteristics of four 0.45% car"E," 1 1 bon and alloy steels tempered for 1 h

Q~

0

4o

Treatment

Distortion during heat treatment may occur with almost any hardenable carbon or
alloy steel, although distortion is usually
more severe for carbon grades than for alloy
grades of equivalent carbon content. Carbon steels distort more than alloy steels
mainly because carbon steels require a water or brine quench to develop full hardness
(at least in sections thicker than about 9.5
mm, or 3/8 in.). This often eliminates carbon steels from consideration for critical
parts.
This distortion may be observed as a
change in dimensions (size distortion) or a
change in configuration or contour (shape
distortion or warpage), or both. A more
complete discussion of these types of distortion and the factors that influence them
may be found in Ref 4 to 6.
Several factors contribute to the total
distortion that occurs during heat treatment. These include residual stresses that
may be present as a result of machining or
other cold-working operations, the method
of placing in the furnace, the rate of heating,
nonuniform heating, and the normal volumetric changes that occur with phase transformations. However, the most important,
single factor is uneven cooling during
quenching, caused mainly by the configuration and by changes in cross-sectional area.
Symmetrical parts with little or no variation
in section may have almost no distortion,
whereas complex parts with wide variations
in section may distort so much that they

-

0

T
40 ~"
~/

/11

~
0

-r

0 100 200 300 400 500 600 700 800
Tempering temperature, °C
Hardness and notch toughness of 4140 steel

Fig. 12 tempered for 1 h at various temperatures

cannot be used (or at least so much that
they require excessive finishing operations
to make them suitable for use).
Other factors being equal, the distortion
in carbon steels will increase as the carbon
content increases because of the gradual
lowering of the martensite start (M~) temperature with increasing carbon. There is
also a significant variation in the magnitude
of distortion and direction of dimensional
change among different heats of the same
grade of steel, even though other variables
are minimal. This happens because of several factors, including minor variations in
composition and grain size, but mainly because of the history of the steel with regard
to hot working, cold working, and heat
treatment.
Because of the different variables that
contribute to total distortion, the prediction
of distortion in actual parts is seldom reliable if it is based on the behavior of small
test pieces. The most practical approach is
to make studies on pilot lots of actual pieces
that have been heat treated under production conditions. This procedure eliminates
the shape variable so that the direction and
magnitude of distortion can be plotted as
ranges that incorporate most of the other
variables. After a quantity of such data has

Hardenable Carbon and Low-Alloy Steels / 463
been secured, a series of guideposts is established, and it becomes possible to predict distortion for similar parts made from
the same steel grade with reasonable accuracy. However, it must be emphasized that
any such study is accurate only when many
parts made from different heats supplied by
several mills are included.

Induction and Flame Hardening
The relatively low hardenability of carbon steels is often a primary reason for
choosing them in preference to alloy steels
for parts that are to be locally heat treated
by flame or induction hardening. One of the
oldest rules for selecting steels for heat
treating is to choose grades that are no
higher in carbon or alloy content than is
essential to develop required properties.
This rule remains valid in the selection of
steels to be heat treated by induction or
flame processes.
When the peripheries of steel parts are
heated rapidly and quenched, the tendency
to crack depends mainly on a combination
of four factors:
• Final surface hardness
• Temperature to which the surface has
been heated
• Uniformity of heating

• Depth of hardened zone
The optimum heat pattern for either induction or flame heating depends on the
type of steel and on the mass and shape of
the part. The ideal heat pattern for any
specific part will provide a hardened shell to
a depth that will strengthen the part by
establishing a favorable stress pattern.
However, if the hardened zone is too deep
for the specific section thickness, high tensile stresses are established in the surface
layers, and these may either cause cracking
or adversely affect service life.
Excessive depth of the hardened zone
can be caused by improper processing
(overheating, for instance) or by the choice
of a steel with excessive hardenability.
However, excessive carbon can aggravate
other contributing factors and become the
basic cause for cracking. The M~ temperature decreases as the carbon content increases. It is lowered further by higher
austenitizing temperatures. In general, as
the M S temperature is lowered, the probability of surface cracking increases.

Fabrication of Parts
and Assemblies
Fabrication processes are usually performed on hardenable carbon and alloy

steels in the unhardened condition, that is,
prior to heat treating. This is done primarily
to avoid the high cost and difficulty of
fabrication that are characteristic of highstrength materials. However, even in the
unhardened condition, there are differences
among the various grades in respect to
formability, weldability, machinability, and
forgeability properties. In many instances,
difficulties arising during the fabrication of a
given hardenable steel are directly related
to the maximum hardness that can be developed and to hardenability.

REFERENCES
1. 1989 SAE Handbook, Vol l, Materials,

Society of Automotive Engineers, 1989
2. S.L. Semiatin and D.E. Stutz, Induction
Heat Treatment of Steel, American Society for Metals, 1986, p 24
3. Republic Alloy Steels, Republic Steel
Corporation, 1961
4. B.S. Lement, Distortion in Tool Steels,
American Society for Metals, 1959

5. Properties and Selection of Tool Materials, American Society for Metals, 1975

6. J.A. Ferrante, Controlling Part Dimensions During Fabrication and Heat
Treatment, Met. Prog., Vol 87 (No. 1),
Jan 1965, p 87-90; reprinted in Source
Book on Heat Treating, Vol I, American
Society for Metals, 1975
