Repository: arz-2/crucible

# Crucible

**Inverse alloy design agent for steels.** Given a target property profile (strength, toughness, hardness), Crucible outputs ranked steel grade candidates with processing routes, predicted properties with uncertainty, and cost estimates.

> **Status: Phase 1 — Data Foundation.** The database and ingestion pipeline are complete. The ML pipeline and agent interface are planned (see `roadmap.md`).

---

## What it does

Crucible frames alloy selection as a retrieval + scoring problem:

1. **Retrieve** candidate steels from the database whose composition and processing space overlap the target region
2. **Score** candidates using a gradient-boosted forward model (composition + processing → properties)
3. **Check phase feasibility** via CALPHAD (planned)
4. **Rank and explain** — ranked output with predicted uncertainty and alloy surcharge cost

The output is probabilistic, not a deterministic engineering answer.

---

## Quick start

```bash

# Visualise the current database (8 plots → data/plots/)
uv run python -m data.visualize

# Coverage report — surface gaps before modelling
python -m data.coverage

# Ingest a specific source (example: AMMRC KIC handbook)
uv run --env-file .env python -m data.parsers.ammrc_kic --ingest
```

An `ANTHROPIC_API_KEY` in `.env` is required only for the AMMRC KIC parser (VLM-based PDF extraction). All other parsers run without an API key.

---

## Data snapshot  *(as of 2026-04-25)*

| Metric | Count |
|--------|-------|
| Unique steels | 5,301 |
| Property rows | 5,523 |
| Named grades | ~2,004 |
| Sources | 11 |

| Property | Rows | Coverage |
|----------|------|----------|
| Yield strength | 3,499 | 63% |
| UTS | 4,452 | 81% |
| Fracture toughness K_IC | 389 | 7% |
| Hardness (any scale) | ~900 | ~16% |
| Fatigue limit | 437 | 8% |
| Elongation | ~1,300 | ~24% |

Sources (reliability 2–5): SteelBench (NIMS/EMK/Kaggle tiers), ASM Handbook Vol.1 & Vol.4, Mondal textbook, Cheng 2024, Figshare, Zenodo, NIMS Fatigue DB, AMMRC MS 73-6 (KIC handbook).

Full source notes and data quality rules: [`data/DATA.md`](data/DATA.md).

---

## Repository layout

```
data/
  models.py          — SQLAlchemy ORM (steels, compositions, processing, properties)
  schemas.py         — Pydantic v2 validation (SteelIngestBundle)
  ingest.py          — batch ingest with per-record error collection
  database.py        — engine + session management
  coverage.py        — property fill-rate report by source and family
  visualize.py       — 8 matplotlib plots → data/plots/
  parsers/           — one parser per source
  DATA.md            — per-source notes, quality rules, coverage gaps
literature_review/   — source PDFs and handbooks
roadmap.md           — phased plan through agent pipeline
```

---

## Planned pipeline  *(not yet implemented)*

```
User Query → LLM Orchestrator → FAISS Retrieval → GBM Forward Scorer
           → CALPHAD Phase Check → Output Ranker → Ranked Candidates
```

Stack: XGBoost/LightGBM · MatBERT · PyCalphad · BoTorch · Claude API.

File: data/ASM_chapters/text/microstructures-processing.txt (part 1 of 2)
ASM Handbook, Volume 1: Properties and Selection: Irons, Steels, and High-Performance Alloys
ASM Handbook Committee, p 126-139
DOI: 10.1361/asmhba0001008

Copyright © 1990 ASM International®
All rights reserved.
www.asminternational.org

Microstructures, Processing,
and Properties of Steels
George Krauss, Advanced Steel Processing and Products Research Center, Colorado School of Mines

THE P E R F O R M A N C E of steels depends on the properties associated with
their microstructures, that is, on the arrangements, volume fractions, sizes, and
morphologies of the various phases constituting a macroscopic section of steel with a
given composition in a given processed condition. Because all the phases in steels are
crystalline, steel microstructures are made
up of various crystals, sometimes as many
as three or four different types, which are
physically blended by solidification, solidstate phase changes, hot deformation, cold
deformation, and heat treatment. Each type
of microstructure and product is developed
to characteristic property ranges by specific
processing routes that control and exploit
microstructural changes. Thus, processing
technologies not only depend on microstructure but are also used to tailor final
microstructures. For example, sheet steel
formability depends on the single-phase ferritic microstructures of low-carbon coldrolled and annealed steel, while high
strength and wear resistance are enhanced
by carefully developed microstructures of
very fine carbides in fine martensite in
fine-grain austenite of high-carbon hardened steels.
This article describes microstructures
and microstructure-property relationships
in steels. An important objective is to
relate microstructural evolution to the different processing schedules to which various types of steel are subjected. For example, low-carbon sheet and plate steels
are subjected to much different processing schedules and develop significantly
different microstructures and properties
from those of medium-carbon forged and
hardened steels. This article emphasizes
the correlation of microstructure and properties as a function of carbon content
and processing in relatively low-alloy
steels. More highly alloyed steels, such as
tool steels and stainless steels, are discussed in detail in the Section "Specialty
Steels and Heat-Resistant Alloys" in this
Volume.

Iron-Carbon Phase Diagram
The major component of steel is iron,
which exists in two crystal forms below its
melting point. One is the body-centered
cubic (bcc) form, which is stable from below room temperature to 912 °C (1675 °F)
and from 1394 °C (2540 °F) to the melting
point of 1530 °C (2785 °F). In the former
temperature range, bcc iron is known as
c~-ferrite, while in the higher temperature
range, it is known as 8-ferrite. The other
crystal form, which is stable between 912
and 1394 °C (1675 and 2540 °F), is the
face-centered cubic (fcc) form, known as
austenite or -y-iron.
Steels also contain carbon in amounts
ranging from very small, of the order of
0.005 wt% in ultralow-carbon, vacuumdegassed sheet steels, to a maximum of
2.00 wt% in the highest-carbon tool steels.
Carbon profoundly changes the phase
relationships, microstructure, and properties in steels. Generally, carbon content is kept low in steels that require high
ductility, high toughness, and good weldability, but is maintained at higher levels
in steels that require high strength, high
hardness, fatigue resistance, and wear resistance.
Figure 1 shows the iron-carbon phase
diagram and the changes that carbon induces in the phase equilibria of pure iron.
Carbon is an austenite stabilizer and expands the temperature range of stability of
austenite. Its solubility is much higher in
austenite (a maximum of 2.11 wt% in equilibrium with cementite at 1148 °C, or 3000
°F) than in ferrite (a maximum of 0.0218
wt% in equilibrium with cementite at 727
°C, or 1340 °F). The solubility of carbon in
ferrite and austenite is a function of temperature; when the carbon atoms can no longer
be accommodated in the octahedral interstitial sites between the iron atoms, a new
phase that can accommodate more carbon
atoms in its crystal structure will form (Ref
2). This phase is designated as cementite or
iron carbide (Fe3C) and has an orthorhom-

bic crystal structure. Cementite formation
and the temperature-dependent solubility of
carbon in austenite and ferrite, as controlled
by alloying and processing, account for the
great variety of microstructures and properties produced in steels.
Alloys of iron and carbon that contain up
to 2.00 wt% C are classified as steels, while
those containing over 2.00 wt% C are classified as cast irons. Graphite is a more
stable carbon-rich phase than cementite; its
formation is promoted by a high carbon
concentration and the presence of large
amounts of such elements as silicon. Therefore, graphite is an important phase in cast
irons but is rarely found in steels. When
graphite does form, solubility limits and
temperature ranges of phase stability are
changed slightly, as indicated by the dashed
lines in Fig. 1.
The austenite phase field shown in Fig. 1
is the basis for the hot workability and heat
treatability of carbon steels. Single-phase
austenite is readily hot worked; therefore,
massive sections of steel can be hot reduced
to smaller sections and structural shapes.
Austenite, upon cooling, must transform to
other microstructures. If slow cooled under
conditions approximating equilibrium, austenite will change to mixtures of ferrite and
cementite (Fig. 1); if cooled rapidly, it will
change to martensite. Such transformations
provide the basis of the heat treatments
applied to steels. Thus, the fortuitous hightemperature stability of austenite in iron
and iron-carbon alloys and the solid-state
transformation of austenite upon cooling
create many opportunities to optimize
shape, section size, microstructure, and
properties for many different applications.
Processing temperatures for the formation and transformation of austenite are set
by the critical temperatures that mark the
boundaries between the various phase fields
of Fig. 1. The critical temperatures as a
function of carbon content, which were
initially identified by changes in slope or
thermal arrests in heating and cooling
curves, are given the designation " A . " If

Microstructures, Processing, and Properties of Steel / 127

LIVE GRAPH
Click here to view
....

3270

1100
1000 -

Martensitic __
microstruc~res`

800
900
700

_[/ ]

3090
2910
>T
2730

(8

2550
2370
2190
2010

~','~x,,~X2_iI
~

~Temper

600

j/

ed martensitic
and
bainitic microstructures

__ -1o

&
"o

500
4oo

~ d
]

300 ,
200 ~
100
0

'

(a;r cooled)
'
'

I~L.._.~.
|

ized
I
carbide microstructures
0.20 0.40 0.60 0.80 1.00 1.20

10

- 20

Carbon, %
1830
1650

Hardness as a function of carbon content for
/ l ~ . 2 various microstructures in steels. Crosshatched area shows effect of retained austenite.
Source: Ref 1

LIVE GRAPH

E
1470

Click here to view

Carbon Content and Properties
1290
1110
930
75O
570
39O
210

Fe

0.5

1.0

1.5

2.0

2.5

3.0

3.5

4.0

4.5

5.0

5.5

6.0

6.5

3O
7.0

Carbon, wt%

Fig. 1

Iron-carbon equilibrium diagram up to 6.67 wt% C. Solid lines indicate Fe-Fe3C diagram; dashed lines
indicate iron-graphite diagram. Source: Ref 1

equilibrium conditions apply, the designations Ael, Ae 3 and Aecm , or simply A1, A3,
and Acre, are used to indicate the upper
boundary of the ferrite-cementite phase
field, the boundary between the ferriteaustenite and austenite phase fields, and the
boundary between the austenite and austenite-cementite phase fields (Fig. 1). If heating
conditions apply (which raise the critical
temperatures relative to equilibrium), then
Acl, Ac3, and Accm are used for the critical
temperatures, with the c being derived from
the French chauffant. If cooling conditions
apply (which lower critical temperatures
relative to equilibrium), then the designations Arl, Ar 3, and Arcm are used, with the
r being derived from the French refroidissant. There is hysteresis in the transformation temperatures (that is, Ac temperatures
are higher than Ae temperatures and Ar
temperatures are lower than Ae temperatures) because continuous heating and cool-

ing leave insufficient time for complete diffusion-controlled transformation at the true
equilibrium temperatures.
In addition to iron and carbon, steels contain many other elements that shift the boundaries of the iron-carbon phase diagram. Elements such as manganese and nickel are
austenite stabilizers, which lower critical temperatures. Elements such as silicon, chromium, and molybdenum are ferrite stabilizers and carbide formers, which raise critical temperatures and shrink the austenite
phase field (Ref 3). Other elements, such
as titanium, niobium, and vanadium, may
form temperature-dependent dispersions
of nitrides, carbides, or carbonitrides
in the austenite. These effects must be taken into account when setting processing
temperature ranges for commercial alloys.
For well-established grades, the optimum
temperature ranges for hot work are listed in
Ref 4.

Figure 2 shows hardness as a function of
carbon content for various types of microstructures. Hardness is readily measured
and generally is directly proportional to
strength and inversely proportional to ductility and toughness. Although the hardnesscarbon relationships are shown as lines in
Fig. 2, they are in fact better represented as
bands because many factors may cause
variations in hardness in a given microstructure. For example, the strength of lowcarbon ferritic microstructures is very sensitive to grain size, while that of largely
pearlitic microstructures is very sensitive to
the interlamellar spacing of cementite and
ferrite.
All types of microstructures increase in
strength with increasing carbon content, but
martensitic microstructures show the most
dramatic increases. Because of the low solubility of carbon in ferrite (except for asquenched martensite), the carbon is primarily concentrated in carbide phases.
Therefore, much of the higher strength of
medium- and high-carbon steels is due to
higher volume fractions and finer dispersions of carbides in ferrite. Ferritic matrix
grain sizes and morphology also significantly affect mechanical behavior at any given
carbon level.
Figure 2 shows that all types of microstructures could be produced in a steel of a
given carbon content. There are, however,
practical limits to this observation. Lowcarbon steels do not have sufficient hardenability to form martensite except in the
thinnest sections and are therefore produced primarily with ferritic microstructures, which have excellent ductility for
cold-working and forming operations. At
the other extreme, medium- and high-carbon steels alloyed with chromium, nickel,
and/or molybdenum may have such high
hardenability for the formation of martens-

128 / Carbon and Low-Alloy Steels
in this article describe in detail several
important ferrous microstructures and the
steels and processing methods used to produce them.

Pearlite and Bainite
Pearlite is the name given to the microstructure produced from austenite (A) during cooling of a steel by the following solidstate reaction:
cooling

A (0.77 wt% carbon) ~

heating

F (0.02 wt% carbon)

+ Fe3C (6.67 wt% carbon)

I

I

5 l~m

Scanning electron micrograph showing pearlite in a rail steel of eutectoid composition. Courtesy of F.

Fig. 3 Zia-Ebrahimi

LIVE GRAPH
Click here to view
Austenite

800
(1470)

Beginning of transformation
/

A
7O0
(1290)

Coarse pearlite
/

/
/'
6OO
(1110) _ ~ _ _i'_ _ ~ . ~

- -

F+C ----

5O0
(930)

40
Upper bainite

\

4OO

- -

- -

A

8_ (750)

+

F

+

C

38

Fine pearlite

End2ffra2sf2ryati°2 _ _

\

?

32

/

40

o
n-i-

41

-

Lower bainite

E

--43
- -

300
(s7o)

I

50

- - 55

M~

200

57

(390) ~

M5o

~

M9o

100
(210)

I
1 min

o
I
(o.5) t

10

1h
100

103

1 day

1 week--66

105

106

I

104

Time, s

Fig. 4 Isothermal transformation diagram for 1080 steel containing 0.79 wt% C and 0.76 wt% Mn. Specimens
were austenitized at 900 °C (1650 °F) and had an austenitic grain size of ASTM No. 6. The Ms, Ms0, and
Mgo temperatures are estimated. Source: Ref 1

ite or bainite that other microstructures are
formed only by special annealing treatments.
The preceding comments should help explain why various types of steels have
evolved based on the most readily attain-

able microstructures and the property requirements that they satisfy for certain
types of applications. Alloy design and processing approaches have also evolved and
are still evolving to exploit the best features
of each type of steel. The following sections

(Eq 1)

Such a reaction, in which one solid phase
transforms to two other solid phases, is
generically termed a eutectoid reaction. In
the case of steels, the ferrite (F) and cementite (Fe3C) form as roughly parallel lamellae, or platelets, to produce a composite
lamellar two-phase structure. Figure 3
shows an example of pearlite formed in a
rail steel that contains close to the eutectoid
carbon content, 0.77 wt% C. In this scanning electron micrograph the cementite lamellae appear light and ferrite appears recessed because it has etched more deeply
than the cementite.
The parallel lamellae act as diffraction
gratings in the light microscope and diffract
light of various wavelengths to produce the
colors and the luster characteristic of
pearls. Thus, early metallographers used
the name pearlite for the unique lamellar
structure they observed in steels. Within a
given colony of pearlite, it has been shown
that all the ferrite and cementite have largely the same crystallographic orientations.
Therefore pearlite may be described as two
interpenetrating single crystals (Ref 5).
Under equilibrium conditions, best approximated by very slow cooling, the pearlite reaction must occur at 727 °C (1340 °F),
because austenite is not stable below that
temperature (Fig. 1). However, pearlite formation is accomplished by diffusion, a timedependent process. Carbon atoms diffuse
away from regions that become ferrite to
regions that become cementite. Thus, rapid
cooling, which gives less time for diffusion,
depresses pearlite formation to lower temperatures.
Figure 4 shows an isothermal transformation diagram for 1080 steel, which contains
0.79 wt% C and therefore transforms entirely to pearlite over a range of temperatures
well below 727 °C (1340 °F). Figure 4 was
produced by cooling the steel rapidly to a
series of temperatures below A~, holding at
those temperatures, and then following, as a
function of time, the transformation of austenite to pearlite. An incubation time is
required for the initiation of transformation,
and this time, as shown by the curve that
marks the beginning of transformation, decreases with decreasing temperature. This

Microstructures, Processing, and Properties of Steel / 129

t

30 l~m

t

Light micrograph showing patches of upper bainite (dark) formed in 4150
Fig. 5 steel partially transformed at 460 °C (860 °F). Courtesy of F.A. Jacobs

acceleration is associated with increased
undercooling, which provides greater thermodynamic driving force, increasing nucleation rates and decreasing interlamellar
spacing. The latter, in turn, enhances
growth rates because of reduced diffusion
distances.
The kinetics of pearlite formation, based
on the nucleation and growth of spherical
pearlite colonies, are described by (Ref 6):
f(t)

=

l -

exp [ - 7 r NG3t4/3]

(Eq 2)

where fit) is the volume fraction of pearlite
formed at any time t at a given temperature,
N is the nucleation rate of the colonies, and G
is the growth rate of the colonies. Equation 2
describes well the slow initial and final transformation rates and the more rapid intermediate transformation rates observed for isothermal pearlite formation. With decreasing
temperature below A1, N and G increase, and
the transformation of austenite to pearlite
accelerates, as shown in Fig. 4.
During pearlite formation, in addition to
carbon atom diffusion, iron atoms must also
transfer across the interface between the
austenite and pearlite. This short-range iron
atom transfer is necessary to accomplish
the crystal structure changes among the
austenite, ferrite, and cementite. At a critical low temperature, this atom-by-atom
short-range diffusion is no longer possible,
and the iron atoms accomplish the crystal
structure change by shearing or cooperative
displacement (Ref 7). This change in transformation mechanism results in a new type
of microstructure, referred to as bainite.
The ferrite crystals assume elongated morphologies, and the cementite is no longer
continuous and lamellar (Ref 8).

20 i~m

Light micrograph showing lower bainite (dark plates or needles) formed in
Fig. 6 4150 steel. Courtesy of F.A. Jacobs

The bainite that forms at temperatures
just below those at which pearlite forms
(Fig. 4) is termed upper bainite. In mediumand high-carbon steels, it typically consists
of groups of ferrite laths with coarse cementite particles between the laths. The
bainite that forms at lower temperatures is
termed lower bainite and consists of large
needlelike plates that contain high densities
of very fine carbide particles. Figures 5 and
6 show examples of upper and lower bainite, respectively. In these micrographs the
bainite morphology is dominated by the
ferrite phase, and the carbides are too fine
to be resolved by the light microscope. In
some low- and medium-carbon steels (generally, those alloyed with manganese, molybdenum, and silicon), bainitic microstructures with ferrite and austenite (or
martensite formed from the austenite) will
form instead of the classic ferrite-carbide
bainitic structures (Ref 9).

Proeutectoid Ferrite
and Cementite
Steels with a lower carbon content than
the eutectoid composition (hypoeutectoid
steels) and a higher carbon content than the
eutectoid
composition
(hypereutectoid
steels) form ferrite and cementite, respectively, prior to pearlite. The structures
formed upon cooling between Ar3 and Ar~,
and Arcm and Ar~ are referred to as proeutectoid ferrite and proeutectoid cementite,
respectively.
Figure 7 shows a low-carbon steel ferritepearlite microstructure that formed during
air cooling from the austenite phase field
(Fig. 1). The sequence of transformation to

this microstructure is described below.
When the temperature of the specimen
reaches the Ar 3 temperature, proeutectoid
ferrite begins to form. The ferrite crystals,
or grains, as they are referred to by metallurgists, nucleate on austenite grain boundaries and grow, by rearrangement of iron
atoms, from the fcc austenite structure into
the bcc ferrite structure at the austeniteferrite interface. Carbon atoms, because of
their low solubility in the ferrite, are rejected into the untransformed austenite. When
the steel reaches the Ar~ temperature, most
of the microstructure has transformed to
proeutectoid ferrite, and the carbon content
of the remaining austenite has been enriched to about 0.77 wt%, which is exactly
the composition required for the pearlite
reaction. Thus, the balance of the austenite
transforms to pearlite, as described in the
preceding section.
In Fig. 7, the ferrite appears white, and
the boundaries between ferrite grains of
different orientation appear as dark lines.
The pearlite, in contrast to Fig. 3, appears
uniformly black because the interlamellar
spacing of the pearlite in this example is too
fine to be resolved by the light microscope.
Figure 8 shows an example of proeutectoid cementite in a hypereutectoid steel.
The cementite has formed as a thin network
along the grain boundaries of the austenite,
and the balance of the microstructure is
martensite, which formed when the specimen was quenched from a temperature between Acm and A~. The cementite and its
interfaces are preferred sites for fracture
initiation and propagation, and as a result,
proeutectoid cementite networks make hypereutectoid steels extremely brittle. Inter-

130 / Carbon and Low-Alloy Steels

°

......
I

40 ixm

I

Light micrograph showing microstructure of proeutectoid ferrite (white)
Fig. 7 and pearlite (dark) in a 0.17C-1.2Mn-0.19Si steel

critical annealing treatments that break up
and spheroidize the cementite are therefore
used to increase toughness.

Processing:
Ferrite-Pearlite Microstructures
Although some steel products are directly
cast to shape, most are wrought or subjected to significant amounts of hot and/or cold
work during their manufacture. Figure 9
depicts some of the primary processing
steps that result in ferrite-pearlite microstructures. In some cases, processing produces finished products, such as plate and
hot-rolled strip. In other cases, as discussed
in the following section, further processing
is applied; for example, steel bars are subsequently forged and heat treated, and hotrolled strip is cold rolled and annealed.
The thermomechanical processing temperature ranges are shown in Fig. 9 relative to the critical temperatures identified
in the Fe-C phase diagram (Fig. 1). All the
hot rolling is done with steels in the austenitic condition, and because of the large
section sizes and equipment design, the
austenite transforms to microstructures of
ferrite and pearlite. Depending on the casting technique, some steel products undergo several cycles of austenite to ferritepearlite transformation, as shown in Fig.
9. Each step in a cycle requires the nucleation and growth of new phases and offers
the possibility of controlling grain size and
the distribution of various microstructural
components.
Traditionally, hot working has been used
to reduce large ingots to products with
reduced cross sections and special shapes,

20 l~m
Light micrograph showing cementite network on prior-austenite grain
Fig. 8 boundaries in an Fe-1.12C-I.5Cr alloy. Courtesy of T. Ando

but there has been little attempt to control
microstructure other than the use of slightly
reduced finish hot-rolling temperatures.
This approach has been substantially modified in recent years by the implementation
of two major changes in process design: the
casting of smaller and smaller sections, and
the use of hot rolling to control microstructure and properties as well as to reduce
section size.
The progression of casting technology
from ingot to continuous (or strand) to thin
slab to direct strip casting is shown in Fig.
9. Continuous casting eliminates the soak-

Ingotng
casti

ing and breakdown hot rolling of large ingots. Thin slab casting eliminates the roughing hot work applied to thick slabs that are
produced by either ingot or continuous casting. Direct strip casting, which is still under
development, would eliminate all hot work
(Ref 10). A considerable savings of time and
energy and improved surface quality result
from the new casting techniques.
The control of microstructure and properties during hot-rolling involves a thermomechanical processing technique known as
controlled rolling. Controlled rolling is used
to enhance the toughness and strength of

Cont
castiinnuous
g
~\

Thi
nslanbgDicasti
rect-stri
casti
ngp
Hotroling \ \

t
_

_

Acl

Room
temperature

--~------/Ferrite+cementite
~-- -- /
/
~ /

~,~/~iling
~ r~l~et°d

~ /

Plae'~art

b!;:{s!'~ /
Time

Fig. 9 Temperature-time schedules for primary processing of steels cast by various technologies

Microstructures, Processing, and Properties of Steel / 131

TL

Liquid iron
(a)

]

~

(b)

i ,/ t
/

(c)

Austenite(recrystallized)
(mU
arr;aCrnYSleIsal~eZeel~~
~

/

/

(F)/+/

(d)

(Unin°rbicrYmS
tsatlleieZld~

Z\

--ic)'te~

/

Room
Time
temperature
Temperature-timeschedulesfor thermomechanicalprocessingof steels. (a) Normal processing.(b)
Fig. 10 Controlled rolling of carbon-manganesesteel. (c) Controlled rolling of niobium-containingsteel,
finishing aboveA%. (d) Controlled rolling of niobium-containingsteel, finishing belowA%. Source: Ref 11
microalloyed low-carbon plate and strip
steels by grain refinement (see Ref 11 to 13
and the article "High-Strength Structural
and High-Strength Low-Alloy Steels" in
this Volume). The fine grain sizes produce
significantly increased strength, from the
210 MPa (30 ksi) yield strengths that are
typical of conventionally hot-rolled lowcarbon steels to yield strengths between 345
and 550 MPa (50 and 80 ksi).
The key to the use of controlled rolling is
the formation of fine austenite grains that
transform upon cooling to very fine ferrite
grains. Deformation of austenite induces
strains, which, at high temperatures, are
rapidly eliminated by recrystallization, fol-

lowed by grain growth of the austenite.
However, at low deformation temperatures, grain growth is considerably retarded. If the temperature is low enough, even
recrystallization is suppressed, especially
in steels to which small amounts of alloying elements such as niobium have been
added. The niobium, which is soluble at
high temperatures, precipitates out as fine
niobium carbonitrides at low austenitizing
temperatures. These fine precipitate particles stabilize the deformation substructure
of the deformed austenite and prevent
recrystallization. Upon cooling, ferrite
grains nucleate on the closely spaced grain
boundaries of the unrecrystallized austen-

Liquid iron
TL

Austenite

t
Ac3
~- Ac 1
I.-

Intercritical. . . . . . . . . . . . . . . .
•~ .
Ferrite+ austenite
Subcritical
Continuous j l ~
~...~/.~.~
annealing ~
~/
//
~
Batch
(minutes) ]
V
Overaging \
,annealing
Ferrite+
/
~
steps ~
(days)
cement,te
1 /
~'~_'~,
"~
Hot-rolled
strip

Cold
rolling

/ /
//

~/ ~ ' ~
]k
V
~ ~ ~

X

~

Temper
rolling Forming

Room
Time J,
temperature
Temperature-timeprocessingschedulefor cold-rolledand annealedlow-carbonsheetsteel. Contin"~" 1 1 uous and batch annealingare schematicallycompared.Source: Ref 14

ite and form very fine grain microstructures.
A number of thermomechanical processing schedules have been developed to produce low-carbon steels of high strength and
toughness. Figure 10 shows schematically a
number of treatments developed by Japanese steelmakers (Ref 12). Similar controlled rolling schedules are used worldwide
to produce fine-grain low-carbon steels. A
processing parameter introduced in Fig. 10
is the austenite recrystallization temperature (TR), which is primarily dependent on
the amount of deformation and alloying.
Controlled rolling is generally performed on microalloyed high-strength lowalloy (HSLA) steels, which have small
amounts (generally less than 0.10%) of
carbide- and nitride-forming elements such
as niobium, titanium, and/or vanadium.
The various microalloying elements have
different temperature-dependent solubility
products (Ref 11, 13), and hot-rolling parameters must be adjusted to fit specific
alloy compositions (see the section "Controlled Rolling" in the article "HighStrength Structural and High-Strength
Low-Alloy Steels" in this Volume).

Processing:
Ferritic Microstructures
Large tonnages of hot-rolled steel strip
are further processed to produce highly
deformable sheet. As shown in Fig. 11,
processing involves cold rolling to reduce
thickness and improve surface quality, followed by annealing to produce microstructures consisting of ductile ferrite grains (Ref
14,15). Cold-rolled and annealed sheet
steels have low carbon contents, usually
less than 0.10%, and therefore contain little
pearlite in the slow-cooled hot-rolled condition. However, if pearlite is present, it is
deformed during cold rolling, and the cementite of the pearlite rapidly spheroidizes
during annealing as the strained, cold-rolled
ferrite recrystallizes to unstrained, equiaxed grains. These microstructural changes
are shown in Fig. 12 for a 0.08% C steel
containing 1.5% Mn and 0.21% Si (Ref 16).
A recently developed type of steel, made
possible by the introduction of vacuum degassing into the steelmaking process, contains very low carbon, less than 0.008%
(Ref 17). These steels are referred to as
interstitial-free or ultralow-carbon steels
and may contain small additions of niobium
or titanium to tie up nitrogen and carbon
residual from the steelmaking process. Interstitial-free steels have excellent deepdrawing properties (see the article "HighStrength Structural and High-Strength
Low-Alloy Steels" in this Volume). The
carbon content of the interstitial-free steels
is below that of the solubility limit of carbon
in bcc ferrite (Fig. 1 and 13); therefore, no
pearlite forms in these steels. Also, the low

132 / Carbon and Low-Alloy Steels

S p.m

S ixm

Fig. 12 Light micrographs of a 0.08C-1.5Mn-0.21Si steel. (a) After cold rolling 50%. (b) After cold rolling 50% and annealing at 700 °C (1290 °F) for 20 min. Source: Ref 16
Carbon, at.%
0.05
11

950

(T-Fe)
Austenite
900 N ' ~ ~ - - ' - - - ' ' - - - - - ~
850

0.10
I

1740

--

1650

~'

1560
% .

800

770 °C
~
(Curie
temperature)

1470
. 738 °C
~\,~727
°(727
°C
- -~ - ~ \ \
1380
(a-Fe)
0.02
LL
Ferrite
i/0.021
o
,,-//~'/
1290

750
O
o
700 - Q- 650
E
~600
550
500

40C
Fe

/

//
!

/ /

I

/

/

Y

1200

E

1110

¢/

1020

L_

- -

Fe-Fe3C equilibrium
(experimental)
_ _ _ Fe-C equilibrium
(experimental)

0.005

930

750
0.010 0.015 0.020 0.025
Carbon, wt%

Iron-rich side of Fe-C diagram showing exFig. 13 tent
of ferrite-phase field and decrease of
carbon solubility in ferrite with decreasing temperature. Source: Ref I

LIVE GRAPH
Click here to view

interstitial content and the addition of stabilizing elements such as titanium or niobium eliminate strain aging and quench aging, as discussed below.

The formability of cold-rolled and annealed sheet steels, especially in stamping
operations that require deep drawing, is
significantly improved by the development
of crystallographic textures that defer necking and fracture in thin sheets to higher
strains. The preferred orientations, {111}
planes parallel to the plane of the sheets and
(110) directions in the rolling direction (that
is, {1 i I} (I 10) annealing textures), are promoted by aluminum deoxidation. The aluminum-killed steels, if finish hot rolled at
high temperatures and coiled at low temperatures, retain aluminum and nitrogen in
solid solution in hot-rolled strip and through
cold rolling (Ref 15). During batch annealing, aluminum nitride particles precipitate
and suppress the nucleation and growth of
recrystallized grains in orientations other
than the preferred orientations for good
formability.
The traditional method of annealing coldrolled sheet has been to heat stacks of coils
in a batch process (Fig. ! 1). Batch annealing
requires several days. Recently, continuous
annealing lines, in which the sheet is uncoiled and rapidly passed through hightemperature zones in continuous annealing
furnaces, have been installed and used to
anneal cold-rolled sheet steels (Ref 14).
Continuous annealing requires only minutes
to recrystallize a section of sheet as it
passes through the hot zone of a furnace.
Although cold-rolled and annealed sheet
steels have low carbon contents, during
annealing at temperatures close to the A1
temperature, some carbon and nitrogen are
always taken into solution (unless the steels
are ultralow-carbon or interstitial-free
steels). Figure 13 shows the carbon-rich
side of the Fe-C diagram. Carbon has its

maximum solubility at the A 1 temperature,
and its solubility decreases with temperature to a negligible amount at room temperature. Nitrogen shows a similar relationship. Thus, if a steel is cooled from around
Aj at a rate that prevents gradual relief of
supersaturation by cementite formation
during cooling, the ferrite at room temperature may be highly supersaturated with
respect to carbon and nitrogen. These interstitial elements then may segregate to dislocations in strained structures, a process
referred to as strain aging, or they may
precipitate out as fine carbide or nitride particles, a process referred to as quench aging
(Ref 15). The aging processes may occur at
room temperature or during heating at temperatures just above room temperature because of the high diffusivity of carbon and
nitrogen in the bcc ferrite structure.
Strain aging and quench aging raise the
yield strength of ferritic microstructures by
pinning dislocations. When yielding does
occur, new dislocations are generated and
the stress drops to a lower level at which
localized plastic deformation propagates
across a specimen. The localized deformation is referred to as a Lfiders band, and the
process is described as discontinuous yielding. In deformed sheet steels, Liiders bands
are called stretcher strains and, if present,
result in unacceptable surface appearance
in formed parts. In order to eliminate
stretcher strains, cold-rolled and annealed
sheet steels are temper rolled (Fig. 11). The
temper rolling introduces just enough strain
to exceed the Liiders strain. Beyond this
point, sufficient dislocations are introduced, and all parts of a specimen or deformed sheet will strain uniformly or continuously.

Microstructures, Processing, and Properties of Steel / 133
Martensite

Region of plastic
accommodation
in austenite

T i Ited
martensite
surface

i'.:'~
Original
.

austenite

..:i

surface

/

/

~

plane

Martensite
Schematic of shear and surface tilt associated with the formaton of a martensite plate. Courtesy of

Fig. 14 M.D. Ceib

LIVE GRAPH
Click here to view

870

I
©
•
A
•
[]
•
~'
•

760
650

I

I

Greninger (Ref 8)
Troiano and Greninger (Ref 10)
Cohen et aL (Ref 24)
Digges (Ref 25)
Greninger and Troiano (Ref 26)
Kaufman and Cohen (Ref 27)
Esser et aL (Ref 28)
Bibby and Parr (Ref 29)

1600
1400
1200

0o

540

~

425

800

:~

315

so0

2O5

400

1000

o

E

~

200

95
Lath

~_~'N~,~x~~

Plate

-20
0

0.2

0.4

0.6

0.8

1.0

1.2

1.4

0
1.6

Carbon, wt%

Martensite is the phase that produces the
highest hardness and strength in steels (Fig.
2). The martensitic transformation is diffusionless and occurs upon cooling at rates
rapid enough to suppress the diffusion-controlled transformation of austenite to ferrite, pearlite, and bainite. Neither the iron
atoms nor the carbon atoms diffuse. Therefore, the transformation occurs by shearing
or the cooperative motion of large numbers
of atoms. Figure 14 shows schematically the
formation of a martensitic crystal. Macroscopically, the shears act parallel to a fixed
crystallographic plane, termed the habit
plane, and produce a uniformly tilted surface relief on a free surface. Not only is the
crystal structure change from austenite (fcc)
to martensite (bcc) (referred to as the lattice
deformation) accomplished by the transformation, but also the product martensite is
simultaneously deformed because of the
constraints created by maintaining an unrotated and undistorted habit plane within the
bulk austenite (Ref 2, 21). The deformation
of the martensite is referred to as the lattice
invariant deformation, and it produces a
high density of dislocations or twins in
martensite. This fine structure, together
with the carbon atoms trapped within the
octahedral interstitial sites of the body-centered tetragonal structure, produce the very
high strength of as-quenched martensite
(Ref 22).
Martensite begins to form at a critical
temperature, defined as the martensite start
(M~) temperature. The transformation is accomplished by the nucleation and growth of
many crystals. Because of the matrix constraints, the width of the martensitic units
is limited, and the transformation proceeds primarily by the successive nucleation of new crystals. This process occurs
only upon cooling to lower temperatures
and is therefore independent of time.
The latter type of transformation kinetics
is termed athermal and is characterized by
(Ref 23):

l : | a 15 M s temperature as a function of carbon content in steels. Composition ranges of lath and plate
''~"
martensite in iron-carbon alloys are also shown. Source: Ref 2; investigations referenced are
identified by their number in that reference.

f=

Continuously annealed sheet steels are
very susceptible to aging effects, because the
thin sheet cools rapidly from the annealing
temperature in contrast to batch annealing.
As a result, various types of overaging treatments are applied to continuously annealed
steels, as shown in Fig. 11. These treatments
are designed to remove carbon and nitrogen from solid solution by the precipitation
of relatively coarse carbide and nitride particles.
Most cold-rolled steels are subcritically
annealed; that is, they are annealed below
the A1 temperature. However, continuous
annealing lines have made possible intercritical heating into the ferrite-austenite

wherefis the fraction of martensite formed
after quenching to any temperature, T,,
below M~. Thus, the amount of martensite
that forms at room temperature, for example, is a function only of M,.
The M, temperature is a function of the
carbon and alloy content of steel, and a
number of equations from which M S can be
calculated based on composition have been
developed (Ref 2). Figure 15 shows that M,
decreases sharply with increasing carbon
content in iron-carbon alloys. Almost all
other alloying elements also lower My. A
major effect of low M~ temperatures is
incomplete martensite formation at room
temperature. Therefore, in all martensitic
structures, some austenite is retained, the

field, with cooling that is rapid enough to
cause the austenite to transform to martensite. The martensite formation introduces a
dislocation density exceeding that which
can be pinned by the available carbon. As a
result, early yielding is continuous and occurs with high rates of strain hardening.
Intercritically annealed steels with ferritemartensite microstructures are referred to
as dual-phase steels and offer another approach to producing high strength levels
that range from 345 to 550 MPa (50 to 80 ksi)
in low-carbon steels (Ref 18-20). Dual-phase
steels are discussed in the article "HighStrength Structural and High-Strength
Low-Alloy Steels" in this Volume.

1 - exp - [0.01] (M s - Tq)

(Eq 3)

134 / Carbon and Low-Alloy Steels
1650
900
800

I
Ac 3 (0.025% minimum)

Austenitizing temperature = 860 °C
,

1470

~

Ferrite formation
700
600

o
500
/ \ [ ' \ \ Bainite formation
I \ I \ \
\1\

\

E

400
\
300

\

-

Martensite
start

I

I

100

Light micrograph of lath martensite in 4340

0

50 ~m

Fig, 16 steel quenched from 940 °C (1725 °F) and

tempered at 350 °C (660 °F). Packets of parallel laths are
below resolution of light microscope. Source: Ref 24

Continuous transformation
diagram
-- -- -- Isothermal transformation diagram
- Cooling curves
/

1

10
Seconds

+0

"r

40

4

8 /15 30
Minutes
/

210

13o

105

60
I

I

I

1

2

4 68
Hours

I

I

I

I

1624
1 day

/

B

'D
I

3~

0

390

I

r

5q

2C

E

Hardness, HRC,
after cooling to
- 570
room temperature

Time

Click here to view

c

75O

cien+enCtest

LIVE GRAPH

O
"i-

/ / 2

ou93O

104

(60~/ 100 J
~"

1110

~

200
t

O

1290

I
10

I
20

I

I
I
I
I
I
I
30
40 50 60 70
80
Distance from quenched end, mm

I
90

J
100

Continuous transformation and isothermal transformation for steel containing nominally 0.4% C,
ii-:n
H ~ o 1 8 1.0% Cr, and 0.2% Mo. Several cooling rates are related to positions and hardness on a Jominy
end-quench specimen. Source: Ref 1

10 iLm

Light micrograph of plate martensite and
Izia
" b " 17 retained austenite in an Fe-1.39C alloy.
Source: Ref 25

exact amount of which depends sensitively
on composition.
Two morphologies of martensitic microstructures form in iron-carbon alloys and
steels (Fig. 15). In low- and medium-carbon
alloys, lath martensite forms. Lath martensite is characterized by parallel board or
lath-shaped crystals. The laths have an internal structure consisting of tangled dislocations, and the microstructure contains
small amounts of retained austenite between the laths. The groups of parallel laths
are termed packets; many of the laths are
too fine to be resolved in the light microscope. Figure 16 shows an example of lath
martensite in 4340 steel.
