Repository: arz-2/crucible

# Crucible

**Inverse alloy design agent for steels.** Given a target property profile (strength, toughness, hardness), Crucible outputs ranked steel grade candidates with processing routes, predicted properties with uncertainty, and cost estimates.

> **Status: Phase 1 — Data Foundation.** The database and ingestion pipeline are complete. The ML pipeline and agent interface are planned (see `roadmap.md`).

---

## What it does

Crucible frames alloy selection as a retrieval + scoring problem:

1. **Retrieve** candidate steels from the database whose composition and processing space overlap the target region
2.

File: data/ASM_chapters/text/microstructures-processing.txt (part 2 of 2)
ASM Handbook, Volume 1: Properties and Selection: Irons, Steels, and High-Performance Alloys
In high-carbon steels, plate martensite
forms. The martensitic crystals have the
shape of plates, and adjacent units tend to
be nonparallel. The fine structure associated with the plates often consists of fine
transformation twins, and large amounts of
retained austenite are present because of
the low Ms temperatures. Figure 17 shows
plate martensite and austenite in an Fe1.36C alloy.
Martensite can form only if the diffusioncontrolled transformations of austenite can
be suppressed. On a practical level, this is
accomplished by rapid quenching, for example, in water or brine baths. However,
such drastic cooling introduces high surface
tensile residual stresses and may cause
quench cracking. Therefore, medium-carbon steels are alloyed with elements such as
nickel, chromium, and molybdenum, which
make it more difficult for the diffusioncontrolled transformations to occur. As a
result, martensite can be formed with less

drastic cooling, such as oil quenching. The
design of steels and cooling conditions to
produce required amounts of martensite is
the subject of the technology referred to as
hardenability (Ref 26, 27).
The application of hardenability concepts
characterize not only the conditions that
produce martensite but also those under
which other microstructures form. Thus,
hardness gradients in bars of various diameters, cooled at various rates, can be estimated. Continuous cooling diagrams, in
which cooling conditions that produce various microstructures are defined for a given
steel, are often related to hardness gradients
measured on Jominy end-quenched specimens, as shown in Fig. 18.

T e m p e r i n g of M a r t e n s i t e
As-quenched martensite has very high
strength, but has very low fracture resistance, or toughness. Therefore, almost all

Microstructures, Processing, and Properties of Steel / 135
Table 1 Tempering reactions in steel
[
°C

Temperature range - - ]
°F

- 4 0 to 100

- 4 0 to 212 . . . . . . . . . . . . . . .

20 to 100

70 to 212 . . . . . . . . . . . . . . . . .

6 0 t o 80

140 to 175 . . . . . . . . . . . . . . . .

100 to 200

212 to 390 . . . . . . . . . . . . . . . .

200 to 350

390 to 660 . . . . . . . . . . . . . . . .

250 to 700

480 to 1290 . . . . . . . . . . . . . . .

500 to 700

930 to 1290 . . . . . . . . . . . . . . .

350 to 550

660 to 1020 . . . . . . . . . . . . . . .

Reaction and symbol (if designated)

Comments

Clustering of two to four carbon atoms on octahedral
sites of martensite (A1); segregation of carbon atoms
to dislocations and boundaries
Modulated clusters of carbon atoms on (102) martensite
planes (A2)
Long period ordered phase with ordered carbon atoms
(A3)
Precipitation of transition carbide as aligned 2 nm (0.08
win.) diam particles (T1)

Clustering is associated with diffuse spikes around fundamental
electron diffraction spots of martensite

Transformation of retained austenite to ferrite and
cementite (T2)
Formation of ferrite and cementite; eventual
development of well-spheroidized carbides in a matrix
of equiaxed ferrite grains (T3)
Formation of alloy carbides in chromium-, molybdenum-,
vanadium- and tungsten-containing steels. The mix and
composition of the carbides may change significantly
with time (T4).
Segregation and cosegregation of impurity and
substitutional alloying elements

Identified by satellite spots around electron diffraction spots of
martensite
Identified by superstructure spots in electron diffraction
patterns
Recent work identifies carbides as "q (orthorhombic, Fe2C);
earlier studies identified the carbides as e (hexagonal,
Fe2.4C).
Associated with tempered-martensite embrittlement in low- and
medium-carbon steels
This stage now appears to be initiated by x-carbide formation
in high-carbon Fe-C alloys.
The alloy carbides produce secondary hardening and
pronounced retardation of softening during tempering or
long-time service exposure around 500 °C (930 °F).
Responsible for temper embrittlement

Source: Ref 28

steels that are quenched to martensite are
also tempered, or heated, to some temperature below Al in order to increase toughness. Depending on time and temperature,
tempering treatments can produce a wide
variety of microstructures and properties.
As-quenched martensitic microstructures
are supersaturated with respect to carbon,
have high residual stresses, contain a high
density of dislocations, have a very high
lath or plate boundary area per unit volume,
and contain retained austenite. All these

factors make martensitic microstructures
very unstable and drive various phase transformations and microstructural changes
during tempering. Table 1 lists the various
reactions that develop during tempering.
The most important changes are a result of
aging and precipitation phenomena, which
are caused by the supersaturation of carbon, and range from carbon atom clustering
to transition carbide precipitation to cementite formation and spheroidization. Figure 19
shows a plate of high-carbon martensite tern-

I

I 0.2 i~m I
Fig, 1 9 Transmission electron micrograph showing effects of transition carbide
precipitation (dark contrast) in fine structure of a plate of martensite in
an Fe-1.22C alloy tempered at 150 °C (300 °F). Source: Ref 29

pered at 150 °C (300 °F). The dark basketweave structure is due to contrast associated
with rows of very fine particles that are 2 nm
(0.08 i~in.) in size, of the orthorhombic transition carbide, ~l. The carbides must be imaged by other techniques (Ref 29, 30). Tempering at temperatures between 150 and 200
°C (300 and 390 °F) retains high hardness with
increased toughness relative to as-quenched
martensite.
Tempering at higher temperatures causes
the formation of cementite, and, if strong

0.5 mm

I

Transmission electron micrograph showing the microstructure of 4130

Fig. 20 steel water quenched from 900 °C (1650 °F) and tempered at 650 °C (1200
°F) Courtesy of F. Woldow

136 / Carbon and Low-Alloy Steels

LIVE GRAPH
Click here to view

900
As-quenched~ ~
/
/

800

As-quenched
hardness
accordingto
Jaffeand Gordon
(Ref5 inRef 31)

////

~

Z

--- 65

204 °C O_
f

700

- 60
~%J

260 °Co~

600

-

>
'I-

55

~ - - s 0

500
-IF

400

,//~/

f

/ ~/,// . 7D/ "

¢///1#
./
¢ # /I
300

/

/"

~

- 45
425°GC.~_

/

40

o

J

480 °C.~,~-

o/

_

35
30

duced toughness can develop (Ref 2). Figure 22 shows impact toughness as a function
of tempering temperature for selected sets
of steels with high and low levels of phosphorus. Carbon content has a major influence on toughness. Medium-carbon tempered steels are quite tough, but highcarbon steels show very low impact
toughness, which limits the application of
hardened and tempered high-carbon steels
to conditions of compressive loading without impact, such as in bearings. The effect
of carbon on the toughness of low-temperature tempered specimens correlates with
increasing densities of transition carbides
and associated high strain hardening rates
as carbon content increases (Ref 2).
Toughness reaches its peak in specimens
tempered at 200 °C (390 °F); it drops to a
minimum in specimens tempered around
300 °C (570 °F). This drop is referred to as
tempered martensite embrittlement and is
associated with the transformation of retained austenite to coarse carbide structures. Tempered martensite embrittlement
is exacerbated by phosphorus segregation
to prior-austenite grain boundaries and carbide interfaces, but this effect appears to be
constant over the entire tempering range
(Fig. 22). At higher tempering temperatures, between 350 and 550 °C (660 and 1020
°F), another embrittlement phenomenon
may develop in steels containing phosphorus, antimony, or tin (Ref 34). This embrittlement is referred to as temper embrittlement, and requires long holding times or
slow cooling through the embrittling temperature range. Alloy steels are most susceptible, and the cosegregation of the alloying elements with the impurities to prior
austenite grain boundaries has been documented (Ref 35).

Processing: Quenched and
TemperedMicrostrudures
0

0.2

0.4

0.6

0.8

1.0

Carbon,%
I~-',rl 21 Hardnessas a function of carbon content in iron-carbonalloys quenchedto martensiteand tempered
""5"
at various temperatures. Source: Ref 31
carbide-forming elements are present, alloy
carbides. Concurrently, the laths or plates
coarsen and the dislocation density is reduced by recovery mechanisms (Ref 2). In
addition, retained austenite transforms to
mixtures of cementite and ferrite between
martensite laths and plates. The carbides
formed by high-temperature tempering are
much coarser than the transition carbides
and are present at residual martensite interfaces and dispersed within the ferrite of the
tempered martensite (Fig. 20).
Figure 21 shows the range of hardness
levels which may be obtained by tempering
at various temperatures as a function of the
carbon content of the steel. The highest

hardnesses for engineering applications are
associated with the transition carbide microstructures produced by tempering at 150
°C (300 °F). These microstructures have
excellent fatigue and wear resistance and
are used for such applications as shafts,
gears, and bearings. The lowest hardnesses
are associated with microstructures of spheroidized carbides in a matrix of equiaxed
ferrite. Steels with these microstructures
are used when very high toughness or corrosion resistance (for example, resistance to
H2S in oil field applications) is required.
Toughness, or fracture resistance, generally increases with tempering temperature,
but various types of embrittlement or re-

Hardened steels with tempered martensitic microstructures are most frequently
used in machine components that require
high strength and excellent fatigue resistance under conditions of cyclic loading.
Figure 23 shows a typical processing sequence for these components. Hot-rolled
bars are received and forged, generally at
high temperatures where deformation into
complex shapes is readily accomplished.
The forgings are air cooled, and ferritepearlite microstructures develop upon cooling to room temperature. A normalizing
treatment to refine the coarse microstructures that originated because of high-temperature forging may be required, or a spheroidizing
treatment
to
produce
a
microstructure of ferrite and spheroidized
cementite may be applied if extensive machining prior to hardening is required. The
forgings are then austenitized, quenched to
martensite, and tempered to the properties

Microstructures, Processing, and Properties of Steel / 137

LIVE GRAPH
Click here to view
Tempering temperature, °F
80

30

70 -

210

-

390

60

750

© Low phosphorus
• High phosphorus

60
--,

570

,f~~NN~

i ~-5

5O

°

_-,:D

/

~ 4o

~o ~-

0

)

30

20

15

10

100

200

300

400

Tempering temperature, °C
I : | o 22 Charpy V-notch impact toughness as a function of tempering temperature for various alloy steels.
"~"
High phosphorus levels are about 0.02% and low phosphorus levels range between 0.002 and 0.009%.
Source: Ref 32, 33

described in the preceding section. Straightening and stress relieving operations may be
applied if required.

Processing: Direct-Cooled
Forging Microstructures
To reduce the number of processing steps
associated with producing quenched and
tempered microstructures, new alloying approaches have been developed to produce
high-strength microstructures directly dur-

ing cooling after forging. Figure 24 shows a
schematic of such a processing approach
and an alternate processing sequence that
cold finishes hot-rolled bars. Eliminating
heat treatment processing steps by direct
cooling relative to quenching and tempering
has obvious advantages.
One group of steels that has been developed for direct cooling is microalloyed medium-carbon steels (see Ref 36, 37 and the
article "High-Strength Low-Alloy Steel Forgings" in this Volume). These steels contain

small amounts of vanadium and niobium and
transform to precipitation-hardened microstructures of ferrite and pearlite. The hardness produced by rapid air cooling ranges
from 25 to 30 HRC depending on the extent of
precipitation and pearlite in the microstructure; ultimate strength values are over 690
MPa (100 ksi). Thus, the hardness and
strength levels are not as high as can be
produced by quenching and low-temperature
tempering, but they are more than adequate
for many automotive applications that require
intermediate strengths (Ref 36).
The fatigue resistance of direct-cooled
microalloyed steels is comparable to that of
quenched and tempered steels of the same
hardness, but the impact toughness is much
lower. This reduced toughness is due to the
well-known increase in the ductile-to-brittle
temperature in steels with ferrite-pearlite
microstructures as pearlite content increases (Fig. 25). In order to improve the
toughness of direct-cooled forging steels,
steels that transform to bainitic structures
and forging steels with lower carbon concentrations and finer ferrite-pearlite microstructures are being developed (Ref 38).

Summary
This article has briefly described the major microstructures and the phase transformations by which these microstructures are
developed in carbon and low-alloy steels.
Each type of microstructure and product is
developed to characteristic property ranges
by specific processing routes that control
and exploit microstructural changes. The
incorporation of steel carbon content into
microstructure has a profound effect on
microstructure and properties, and steels
fall
naturally
into
low-strength/high
ductility/high
toughness
or
highstrength/high fatigue resistant/low toughness groups with increasing carbon content.
The use of new casting techniques, microalloying, and thermomechanical processing
are being used increasingly to reduce processing steps and to improve steel product
microstructures and quality.

REFERENCES
1. G. Krauss, Physical Metallurgy and
Heat Treatment of Steel, in Metals
Handbook Desk Edition, H.E. Boyer
and T.L. Gall, Ed., American Society
for Metals, 1985, p 28-2 to 28-10
2. G. Krauss, Steels: Heat Treatment and
Processing Principles, ASM INTERNATIONAL, 1989
3. J.S. Kirkaldy, B.A. Thompson, and
E.A. Baganis, Prediction of Multicomponent Equilibrium and Transformation
Diagrams for Low Alloy Steels, in
Hardenability Concepts with Applications to Steel, D.V. Doane and J.S.
Kirkaldy, Ed., The Metallurgical Society, 1978

138 / Carbon and Low-Alloy Steels
13. Microalloyed HSLA Steels: Proceedings of Microalloying '88, ASM INTERNATIONAL, 1988
14. P.R. Mould, An Overview of Continuous-Annealing Technology, in Metal-

Liquid iron
TL .........
orging

Austenite (A)

t
Ac 3

Ac I
F-

Normalizing

Austenitizing

Spheroidlzing

/

F+A

I

~

-'--

/ ....

~-'----~------/---

T

~

Ferrite +

I

\/

,c,

bar

t

Cementite ~

~1

~

/

L.J

F+A

,%uZnc'-hing---

t

\

\/

Tempering

/

/--q

/t

Machining. . ~

Room

..~

Time " ~

temperature

Fig, 23 Temperature-time processing schedules for producing quench and tempered forgings
Direct-cooled forging processing

TL

Cold-finished bar processing

Liquid iron
Austenite (A)

-- --

Au-ste-n
i~e(7) . . . .

Forging

f0~
~-

Alloy

carbonitride

I

(

T

I
~
|
Alloy
solution
/
~ / carb°nitride
Ac3 - ~ + ' - Z " I-- -- -- -~ --I precipitation __

/1

Ac I

F-

I

Hot-rolled I
bar I

F+A

Ferrite (F)

Stress relief

Cementite (C)

~

~
\

Direct-

cooled
Hot-rolled
forgmgs It

Room
temperature

Cold

]

Time

Fig, 24 Temperature-time schedule for producing direct-cooled forgings and cold-finished bars
4. Heat Treaters Guide, P.M. Unterweiser, H.E. Boyer, and J.J. Kubbs,
Ed., American Society for Metals, 1982
5. M. Hillert, The Formation of Pearlite,
in Decomposition of Austenite by Diffusional Processes, V.F. Zackay and H.I.
Aaronson, Ed., Interscience, 1962, p
197-247
6. W.A. Johnson and R.F. Mehl, Reaction
Kinetics in Processes of Nucleation and
Growth, Trans. AIME, Vol 135, 1939, p
416-458
7. J.W. Christian and D.V. Edmonds, The
Bainite Transformation, in Phase
Transformations and Ferrous Alloys,
A.R. Marder and J.I. Goldstein, Ed.,
The Metallurgical Society, 1984, p 293325
8. R.F. Hehemann, Ferrous and Nonfer-

rous Bainite Structures, in Metals
Handbook, 8th ed., Vol 8, American
Society for Metals, 1973, p 194-196
9. B.L. Bramfitt and J.G. Speer, A Perspective on the Morphology of Bainite,
Metall. Trans. A, to be published in
1990
10. A.W. Cramb, New Steel Casting Processes for Thin Slabs and Strip, Iron
Steelmaker, Vol 15 (No. 7), 1988, p
45-60
11. I. Tamura, H. Sekine, T. Tanaka, and
C. Ouchi, Thermomechanical Processing of High-Strength Low-Alloy Steels,
Butterworths, 1988
12. Thermomechanical Processing of Microalloyed Austenite, A.J. DeArdo,
G.A. Ratz, and P.J. Wray, Ed., The
Metallurgical Society, 1982

lurgy of Continuous-Annealed Sheet
Steel, B.L. Bramfitt and D.L.
Mangonon, Jr., Ed., The Metallurgical
Society, 1982, p 3-33
15. W.C. Leslie, The Physical Metallurgy
of Steels, McGraw-Hill, 1981
16. D.Z. Yang, E.L. Brown, D.K. Matlock, and G. Krauss, Ferrite Recrystallization and Austenite Formation in
Cold-Rolled Intercritically Annealed
Steel, Metall. Trans. A, Vol IIA, 1985,
p 1385-1392
17. Metallurgy of Vacuum-Degassed Steel
Products, R. Pradhan, Ed., The Metallurgical Society, to be published in 1990
18 Structure and Properties of Dual-Phase
Steels, R.A. Kot and J.M. Morris, Ed.,
The Metallurgical Society, 1979
19. Fundamentals of Dual-Phase Steels,
R.A. Kot and B.L. Bramfitt, Ed., The
Metallurgical Society, 1981
20. D.K. Matlock, F. Zia-Ebrahimi, and G.
Krauss, Structure, Properties and
Strain Hardening of Dual-Phase Steels,
in Deformation, Processing and Structure, G. Krauss, Ed., ASM INTERNATIONAL, 1984
21. B.A. Bilby and J.W. Christian, The
Crystallography of Martensite Transformations, Vol 197, 1961, p 122-131
22. M. Cohen, The Strengthening of Steel,
Trans. TMS-AIME, Vol 224, 1962, p
638-657
23. DoP. Koistinen and R.E. Marburger, A
General Equation Prescribing the Extent of the Austenite-Martensite Transformation in Pure Iron-Carbon Alloys
and Plain Carbon Steels, Acta Metall.,
Vol 7, 1959, p 59-60
24. J.P. Materkowski and G. Krauss, Tempered Martensite Embrittlement in SAE
4340 Steel, Metall. Trans. A, Vol 10A,
1979, p 1643-1651
25. A.R. Marder, A.O. Benscoter, and G.
Krauss, Microcracking Sensitivity in
Fe-C Plate Martensite, Metall. Trans.,
Vol 1, 1970, p 1545-1549
26. Hardenability Concepts with Applications to Steel, D.V. Doane and J.S.
Kirkaldy, Ed., American Institute of
Mining, Metallurgical, and Petroleum
Engineers, 1978
27. C.A. Siebert, D.V. Doane, and D.H.
Breen, The Hardenability of Steels:
Concepts, Metallurgical Influences,
and Industrial Applications, American
Society for Metals, 1977
28. G. Krauss, Tempering and Structural
Change in Ferrous Martensites, in
Phase Transformations in Ferrous Alloys, A.R. Marder and J.I. Goldstein,
Ed., The Metallurgical Society, 1984
29. D.L. Williamson, K. Nakazawa, and G.

Microstructures, Processing, and Properties of Steel / 139
LIVE GRAPH
-240
200

Click here to view

Testtemperature,°F

-150

30

-60

120

210

300

390

148

0.11%C

150

0.20% C

f

110

>2

o~ 1oo

0.31% C

74

E

ccD
~

--

0.41% C

50
.~~

~

_E

0.60% C 37
- 0.69% C -

~

0.80% C

0
-150

-100

-50

0

50

100

150

0
200

Test temperature, °C
Impact transition curves as a function of carbon content in normalized steels. Increase in ductileHS° 25 to-brittle transition temperatures with increasing carbon content is due to increasin 8 amounts of
pearlite. Source: Ref 1

Krauss, A Study of the Early Stages of
Tempering in an Fe-l.22 pct C Alloy,
Metall. Trans. A, Vol 10A, 1979, p
1351-1363
30. Y. Hirotsu and S. Nagakura, Crystal

Structure and Morphology of the Carbide Precipitated in Martensitic High
Carbon Steel During the First Stage of
Tempering, Acta Metall., Vol 20, 1972,
p 645-655

31. R.A. Grange, C.R. Hibral, and L.F. Porter, Hardness of Tempered Martensite in
Carbon and Low Alloy Steels, Metall.
Trans. A, Vol 8A, 1977, p 1775-1785
32. D.L. Yaney, "The Effects of Phosphorus and Tempering on the Fracture of
AISI 52100 Steel," M.S. thesis, Colorado School of Mines, 1981
33. F. Zia-Ebrahimi and G. Krauss, Mechanisms of Tempered Martensite Embritdement in Medium-Carbon Steels, Acta
Metall., Vol 32, 1984, p 1767-1777
34. C.J. McMahon, Jr., Temper Brittleness: An Interpretive Review, in Temper Embrittlement in Steel, STP 407,
American Society for Testing and Materials, 1968, p 127-167
35. M. Guttman, P. Dumonlin, and M.
Wayman, The Thermodynamics of Interactive Co-Segregation of Phosphorus
and Alloying Elements in Iron and Temper-Brittle Steels, Metall. Trans. A, Vol
13A, 1982, p 1693-1711
36. Fundamentals of Microalloying Forging Steels, G. Krauss and S.K. Banerji,
Ed., The Metallurgical Society, 1987
37. G. Krauss, Microalloyed Bar and Forging Steels, in 29th Mechanical Working
and Steel Processing Conference Proceedings, Vol XXV, Iron and Steel Society, 1988, p 67-77
38. K. Grassl, S.W. Thompson, and G.
Krauss, "New Options for Steel Selection for Automotive Applications,"
SAE Technical Paper 890508, Society
of Automotive Engineers, 1989
