Repository: arz-2/crucible

# Crucible

**Inverse alloy design agent for steels.** Given a target property profile (strength, toughness, hardness), Crucible outputs ranked steel grade candidates with processing routes, predicted properties with uncertainty, and cost estimates.

> **Status: Phase 1 — Data Foundation.** The database and ingestion pipeline are complete. The ML pipeline and agent interface are planned (see `roadmap.md`).

---

## What it does

Crucible frames alloy selection as a retrieval + scoring problem:

1. **Retrieve** candidate steels from the database whose composition and processing space overlap the target region
2. **Score** candidates using a gradient-boosted forward model (composition + processing → properties)
3. **Check phase feasibility** via CALPHAD (planned)
4. **Rank and explain** — ranked output with predicted uncertainty and alloy surcharge cost

The output is probabilistic, not a deterministic engineering answer.

---

## Quick start

```bash

# Visualise the current database (8 plots → data/plots/)
uv run python -m data.visualize

# Coverage report — surface gaps before modelling
python -m data.coverage

# Ingest a specific source (example: AMMRC KIC handbook)
uv run --env-file .env python -m data.parsers.ammrc_kic --ingest
```

An `ANTHROPIC_API_KEY` in `.env` is required only for the AMMRC KIC parser (VLM-based PDF extraction). All other parsers run without an API key.

---

## Data snapshot  *(as of 2026-04-25)*

| Metric | Count |
|--------|-------|
| Unique steels | 5,301 |
| Property rows | 5,523 |
| Named grades | ~2,004 |
| Sources | 11 |

| Property | Rows | Coverage |
|----------|------|----------|
| Yield strength | 3,499 | 63% |
| UTS | 4,452 | 81% |
| Fracture toughness K_IC | 389 | 7% |
| Hardness (any scale) | ~900 | ~16% |
| Fatigue limit | 437 | 8% |
| Elongation | ~1,300 | ~24% |

Sources (reliability 2–5): SteelBench (NIMS/EMK/Kaggle tiers), ASM Handbook Vol.1 & Vol.4, Mondal textbook, Cheng 2024, Figshare, Zenodo, NIMS Fatigue DB, AMMRC MS 73-6 (KIC handbook).

Full source notes and data quality rules: [`data/DATA.md`](data/DATA.md).

---

## Repository layout

```
data/
  models.py          — SQLAlchemy ORM (steels, compositions, processing, properties)
  schemas.py         — Pydantic v2 validation (SteelIngestBundle)
  ingest.py          — batch ingest with per-record error collection
  database.py        — engine + session management
  coverage.py        — property fill-rate report by source and family
  visualize.py       — 8 matplotlib plots → data/plots/
  parsers/           — one parser per source
  DATA.md            — per-source notes, quality rules, coverage gaps
literature_review/   — source PDFs and handbooks
roadmap.md           — phased plan through agent pipeline
```

---

## Planned pipeline  *(not yet implemented)*

```
User Query → LLM Orchestrator → FAISS Retrieval → GBM Forward Scorer
           → CALPHAD Phase Check → Output Ranker → Ranked Candidates
```

Stack: XGBoost/LightGBM · MatBERT · PyCalphad · BoTorch · Claude API.

File: data/ASM/vol1_ams_alloy_steel_nominal_compositions_part2.csv
sep=;
"Title: ASM Handbook, Volume 01 - Properties and Selection: Irons, Steels, and High-Performance Alloys";"";"";"";"";"";"";"";"";"";"";"";"";"";"";"";"";"";"";"";"";"";"";"";"";""
"Table: Table 27 Product descriptions and nominal compositions for wrought alloy steels (AMS designations)";"";"";"";"";"";"";"";"";"";"";"";"";"";"";"";"";"";"";"";"";"";"";"";"";""
"DOWNLOAD SHOWS ONLY THE DISPLAYED DATA, UP TO 50 ROWS";"";"";"";"";"";"";"";"";"";"";"";"";"";"";"";"";"";"";"";"";"";"";"";"";""
"No.";"AMS designation";"product form (a)";"C (%)";"Cr (%)";"Ni (%)";"Mo (%)";"other";"nearest 
proprietary or 
AISI-SAE grade";"UNS number";"";"";"";"";"";"";"";"";"";"";"";"";"";"";"";""
"51";"6357F";"Plate, sheet, strip";"0.33-0.38";"0.5";"0.5";"0.25";"";"8735";"G87350";"";"";"";"";"";"";"";"";"";"";"";"";"";"";"";""
"52";"6358F";"Plate, sheet, strip";"0.38-0.43";"0.5";"0.55";"0.25";"";"8740";"G87400";"";"";"";"";"";"";"";"";"";"";"";"";"";"";"";""
"53";"6359E";"Plate, sheet, strip";"0.38-0.43";"0.8";"1.8";"0.25";"";"4340";"G43400";"";"";"";"";"";"";"";"";"";"";"";"";"";"";"";""
"54";"6360H";"Tubing (seamless, normalized or stress relieved)";"0.28-0.33";"0.95";"";"0.2";"";"4130";"G41300";"";"";"";"";"";"";"";"";"";"";"";"";"";"";"";""
"55";"6361B";"Tubing (seamless, round; 860 MPa tensile strength)";"0.28-0.33";"0.95";"";"0.2";"";"4130";"G41300";"";"";"";"";"";"";"";"";"";"";"";"";"";"";"";""
"56";"6362C";"Tubing (seamless; 1035 MPa tensile strength)";"0.28-0.33";"0.95";"";"0.2";"";"4130";"G41300";"";"";"";"";"";"";"";"";"";"";"";"";"";"";"";""
"57";"6365G";"Tubing (seamless, normalized or stress relieved)";"0.33-0.38";"0.95";"";"0.2";"";"4135";"G41350";"";"";"";"";"";"";"";"";"";"";"";"";"";"";"";""
"58";"6370J ";"Bars, forgings, rings";"0.28-0.33";"0.95";"";"0.2";"";"4130";"G41300";"";"";"";"";"";"";"";"";"";"";"";"";"";"";"";""
"59";"6371G";"Tubing (mechanical)";"0.28-0.33";"0.95";"";"0.2";"";"4130";"G41300";"";"";"";"";"";"";"";"";"";"";"";"";"";"";"";""
"60";"6372G";"Tubing (mechanical)";"0.33-0.38";"0.95";"";"0.2";"";"4135";"G41350";"";"";"";"";"";"";"";"";"";"";"";"";"";"";"";""
"61";"6373C";"Tubing (welded)";"0.28-0.33";"0.95";"";"0.2";"";"4130";"G41300";"";"";"";"";"";"";"";"";"";"";"";"";"";"";"";""
"62";"6378C";"Bars (die drawn, free machining; 895 M Pa yield strength)";"0.39-0.48";"0.95";"";"0.2";"0.015 Te";"4142H";"K11542";"";"";"";"";"";"";"";"";"";"";"";"";"";"";"";""
"63";"6379A";"Bars (die drawn and tempered; 1140 MPa yield strength)";"0.40-0.53";"0.95";"";"0.2";"0.05 Te";"4140 mod";"G41400";"";"";"";"";"";"";"";"";"";"";"";"";"";"";"";""
"64";"6381D";"Tubing";"0.38-0.43";"0.95";"";"0.2";"";"4140";"G41400";"";"";"";"";"";"";"";"";"";"";"";"";"";"";"";""
"65";"6382J";"Bars, forgings";"0.38-0.43";"0.95";"";"0.2";"";"4140";"G41400";"";"";"";"";"";"";"";"";"";"";"";"";"";"";"";""
"66";"6385D";"Plate, sheet, strip";"0.27-0.33";"1.25";"";"0.5";"0.65 Si, 0.25 V";"17-22A(S)";"K23015";"";"";"";"";"";"";"";"";"";"";"";"";"";"";"";""
"67";"6386B(1)";"Plate, sheet (heat treated; 620 and 690 MPa yield strength)";"0.15-0.21";"0.50-0.80";"";"0.18-0.28";"0.40-0.80 Si, 0.05-0.15 Zr";"";"K11856";"";"";"";"";"";"";"";"";"";"";"";"";"";"";"";""
"68";"6386B(2)";"Plate, sheet (heat treated; 620 and 690 MPa yield strength)";"0.12-0.21";"0.40-0.65";"";"0.15-0.25";"0.20-0.35 Si, 0.01-0.03 Ti, 0.03-0.08 V, 0.0005-0.005 B";"";"K11630";"";"";"";"";"";"";"";"";"";"";"";"";"";"";"";""
"69";"6386B(3)";"Plate, sheet (heat treated; 620 and 690 MPa yield strength)";"0.10-0.20";"";"";"1.10-1.50";"0.15-0.30 Si, 0.001-0.005 B";"";"K11511";"";"";"";"";"";"";"";"";"";"";"";"";"";"";"";""
"70";"6386(4) ";"Plate, sheet (heat treated; 620 and 690 MPa yield strength)";"0.13-0.20";"0.85-1.20";"";"0.15-0.25";"0.20-0.40 Cu, 0.20-0.35 Si, 0.04-0.10 Ti, 0.0015-0.005 B";"";"K11662";"";"";"";"";"";"";"";"";"";"";"";"";"";"";"";""
"71";"6386B(5)";"Plate, sheet (heat treated; 620 and 690 MPa yield strength)";"0.12-0.21";"";"";"0.45-0.70";"0.20-0.35 Si, 0.001-0.005 B";"";"K11625";"";"";"";"";"";"";"";"";"";"";"";"";"";"";"";""
"72";"6390B";"Tubing (mechanical, special surface quality)";"0.38-0.43";"0.95";"";"0.2";"";"4140";"G41400";"";"";"";"";"";"";"";"";"";"";"";"";"";"";"";""
"73";"6395C";"Plate, sheet, strip";"0.38-0.43";"0.95";"";"0.2";"";"4140";"G41400";"";"";"";"";"";"";"";"";"";"";"";"";"";"";"";""
"74";"6396B";"Sheet, strip, plate (annealed)";"0.49-0.55";"0.8";"1.8";"0.25";"";"";"K22950";"";"";"";"";"";"";"";"";"";"";"";"";"";"";"";""
"75";"6406C";"Plate, sheet, strip (annealed)";"0.41-0.46";"2.1";"";"0.58";"1.6 Si, 0.05 V";"X200";"K34378";"";"";"";"";"";"";"";"";"";"";"";"";"";"";"";""
"76";"6407D";"Bars, forgings, tubing";"0.27-0.33";"1.2";"2.05";"0.45";"";"HS-220";"K33020";"";"";"";"";"";"";"";"";"";"";"";"";"";"";"";""
"77";"6408";"Bars, forgings, tubing (annealed, electroslag remelted, consumable vacuum melted, vacuum arc remelted, premium quality)";"0.35-0.45";"5.2";"";"1.5";"1.0 V";"";"T20813";"";"";"";"";"";"";"";"";"";"";"";"";"";"";"";""
"78";"6409";"Bars, forgings, tubing (normalized and tempered, quality cleanliness)";"0.38-0.43";"0.8";"1.8";"0.25";"";"4340";"G43400";"";"";"";"";"";"";"";"";"";"";"";"";"";"";"";""
"79";"6411C";"Bars, forgings, tubing (consumable electrode remelted)";"0.28-0.33";"0.85";"1.8";"0.4";"";"4330 mod";"K23080";"";"";"";"";"";"";"";"";"";"";"";"";"";"";"";""
"80";"6412H";"Bars, forgings";"0.35-0.40";"0.8";"1.8";"0.25";"";"4337";"G43370";"";"";"";"";"";"";"";"";"";"";"";"";"";"";"";""
"81";"6413G";"Tubing (mechanical)";"0.35-0.40";"0.8";"1.8";"0.25";"";"4337";"G43370";"";"";"";"";"";"";"";"";"";"";"";"";"";"";"";""
"82";"6414E";"Bars, forgings, tubing (consumable vacuum melted)";"0.38-0.43";"0.8";"1.8";"0.25";"";"4340";"G43400";"";"";"";"";"";"";"";"";"";"";"";"";"";"";"";""
"83";"6415L";"Bars, forgings, tubing";"0.38-0.43";"0.8";"1.8";"0.25";"";"4340";"G43400";"";"";"";"";"";"";"";"";"";"";"";"";"";"";"";""
"84";"MAM 6415(b)";"Bars, forgings, tubing";"0.38-0.43";"0.8";"1.8";"0.25";"";"4340";"G43400";"";"";"";"";"";"";"";"";"";"";"";"";"";"";"";""
"85";"6416B";"Superseded by AMS 6419";"";"";"";"";"";"";"";"";"";"";"";"";"";"";"";"";"";"";"";"";"";"";""
"86";"6417C";"Bars, forgings, tubing (consumable electrode remelted)";"0.38-0.43";"0.82";"1.8";"0.4";"1.6 Si, 0.08 V";"300M";"K44220";"";"";"";"";"";"";"";"";"";"";"";"";"";"";"";""
"87";"6418F";"Bars, forgings, tubing, rings";"0.23-0.28";"0.3";"1.8";"0.4";"1.3 Mn, 1.5 Si";"Hy-tuf";"K32550";"";"";"";"";"";"";"";"";"";"";"";"";"";"";"";""
"88";"6419C";"Bars, forgings, tubing (consumable vacuum melted)";"0.40-0.45";"0.82";"1.8";"0.4";"1.6 Si, 0.08 V";"300M";"K44220";"";"";"";"";"";"";"";"";"";"";"";"";"";"";"";""
"89";"6421B";"Bars, forgings, tubing";"0.35-0.40";"0.8";"0.85";"0.2";"0.003 B";"98B37 mod";"";"";"";"";"";"";"";"";"";"";"";"";"";"";"";"";""
"90";"6422E";"Bars, forgings, tubing";"0.38-0.43";"0.8";"0.85";"0.2";"0.003 B";"98BV40 mod";"K11940";"";"";"";"";"";"";"";"";"";"";"";"";"";"";"";""
"91";"6423C";"Bars, forgings, tubing";"0.40-0.46";"0.92";"0.75";"0.52";"0.003 B";"";"K24336";"";"";"";"";"";"";"";"";"";"";"";"";"";"";"";""
"92";"6424B";"Bars, forgings, tubing";"0.49-0.59";"0.8";"1.8";"0.25";"";"";"K22950";"";"";"";"";"";"";"";"";"";"";"";"";"";"";"";""
"93";"6426C";"Bars, forgings, tubing (consumable vacuum melted)";"0.80-0.90";"1";"";"0.58";"0.75 Si";"52CB";"K18597";"";"";"";"";"";"";"";"";"";"";"";"";"";"";"";""
"94";"6427G";"Bars, forgings, tubing";"0.28-0.33";"0.85";"1.8";"0.42";"0.08 V";"4330 mod";"K23080";"";"";"";"";"";"";"";"";"";"";"";"";"";"";"";""
"95";"6428D";"Bars, forgings, tubing";"0.32-0.38";"0.8";"1.8";"0.35";"0.20 V";"4335 mod";"K23477";"";"";"";"";"";"";"";"";"";"";"";"";"";"";"";""
"96";"6429C";"Bars, forgings, tubing, rings (consumable vacuum melted)";"0.33-0.38";"0.78";"1.8";"0.35";"0.20 V";"4335 mod";"K33517";"";"";"";"";"";"";"";"";"";"";"";"";"";"";"";""
"97";"6430C";"Bars, forgings, tubing, rings (special grade)";"0.32-0.38";"0.78";"1.8";"0.35";"0.20 V";"4335 mod";"K33517";"";"";"";"";"";"";"";"";"";"";"";"";"";"";"";""
"98";"6431G";"Bars, forgings, tubing (consumable vacuum melted)";"0.45-0.50";"1.05";"0.55";"1";"0.11 V";"D6AC";"K24728";"";"";"";"";"";"";"";"";"";"";"";"";"";"";"";""
"99";"6432A";"Bars, forgings, tubing";"0.43-0.49";"1.05";"0.55";"1";"0.12 V";"D6A";"K24728";"";"";"";"";"";"";"";"";"";"";"";"";"";"";"";""
"100";"6433C";"Plate, sheet, strip (special grade)";"0.33-0.38";"0.8";"1.8";"0.35";"0.20 V";"4335 mod";"K33517";"";"";"";"";"";"";"";"";"";"";"";"";"";"";"";""
"";"";"";"";"";"";"";"";"";"";"";"";"";"";"";"";"";"";"";"";"";"";"";"";"";""
"";"";"";"";"";"";"";"";"";"";"";"";"";"";"";"";"";"";"";"";"";"";"";"";"";""
"ASM Handbook, Volume 01 - Properties and Selection: Irons, Steels, and High-Performance Alloys © 1990 ASM International";"";"";"";"";"";"";"";"";"";"";"";"";"";"";"";"";"";"";"";"";"";"";"";"";""

File: data/ASM/vol1_ams_alloy_steel_nominal_compositions_part3.csv
sep=;
"Title: ASM Handbook, Volume 01 - Properties and Selection: Irons, Steels, and High-Performance Alloys";"";"";"";"";"";"";"";"";"";"";"";"";"";"";"";"";"";"";"";"";"";"";"";"";""
"Table: Table 27 Product descriptions and nominal compositions for wrought alloy steels (AMS designations)";"";"";"";"";"";"";"";"";"";"";"";"";"";"";"";"";"";"";"";"";"";"";"";"";""
"DOWNLOAD SHOWS ONLY THE DISPLAYED DATA, UP TO 50 ROWS";"";"";"";"";"";"";"";"";"";"";"";"";"";"";"";"";"";"";"";"";"";"";"";"";""
"No.";"AMS designation";"product form (a)";"C (%)";"Cr (%)";"Ni (%)";"Mo (%)";"other";"nearest 
proprietary or 
AISI-SAE grade";"UNS number";"";"";"";"";"";"";"";"";"";"";"";"";"";"";"";""
"101";"6434C";"Plate, sheet, strip";"0.33-0.38";"0.78";"1.8";"0.35";"0.20 V";"4335 mod";"K33517";"";"";"";"";"";"";"";"";"";"";"";"";"";"";"";""
"102";"6435C";"Plate, sheet, strip (premium quality, consumable electrode remelted, annealed)";"0.33-0.38";"0.78";"1.8";"0.35";"0.20 V";"4335 mod";"K33517";"";"";"";"";"";"";"";"";"";"";"";"";"";"";"";""
"103";"6436B";"Plate, sheet, strip (low alloy, heat resistant, annealed)";"0.25-0.30";"1.25";"";"0.5";"0.65 Si 0.85 V";"17-22A(V)";"K22770";"";"";"";"";"";"";"";"";"";"";"";"";"";"";"";""
"104";"6437D";"Plate, sheet, strip";"0.38-0.43";"5";"";"1.3";"0.5 V";"H-ll";"T20811";"";"";"";"";"";"";"";"";"";"";"";"";"";"";"";""
"105";"6438C";"Plate, sheet, strip (premium quality, consumable electrode remelted)";"0.45-0.50";"1.05";"0.55";"1";"0.11 V";"D6AC";"K24728";"";"";"";"";"";"";"";"";"";"";"";"";"";"";"";""
"106";"6439B";"Sheet, strip, plate (annealed, consumable vacuum melted)";"0.42-0.48";"1.05";"0.55";"1";"0.12 V";"D6AC";"K24729";"";"";"";"";"";"";"";"";"";"";"";"";"";"";"";""
"107";"6440J";"Bars, forgings tubing (for bearing applications)";"0.98-1.10";"1.45";"";"";"";"52100";"G52986";"";"";"";"";"";"";"";"";"";"";"";"";"";"";"";""
"108";"6441G";"Superseded by AMS 6440";"";"";"";"";"";"";"";"";"";"";"";"";"";"";"";"";"";"";"";"";"";"";""
"109";"6442E";"Bars, forgings (for bearing applications)";"0.98-1.10";"0.5";"";"";"";"50100";"G50986";"";"";"";"";"";"";"";"";"";"";"";"";"";"";"";""
"110";"6443E";"Bars, forgings, tubing (consumable vacuum melted)";"0.98-1.10";"1";"";"";"";"51100";"G51986";"";"";"";"";"";"";"";"";"";"";"";"";"";"";"";""
"111";"6444G";"Bars, wire, forgings, tubing (premium quality, consumable vacuum melted)";"0.98-1.10";"1.45";"";"";"";"52100";"G52986";"";"";"";"";"";"";"";"";"";"";"";"";"";"";"";""
"112";"6445E";"Bars, wire, forgings, tubing (consumable vacuum melted)";"0.92-1.02";"1.05";"";"";"1.1 Mn";"51100 mod";"K22097";"";"";"";"";"";"";"";"";"";"";"";"";"";"";"";""
"113";"6446C";"Bars, forgings (electroslag remelted)";"0.98-1.10";"1";"";"";"";"51100";"G51986";"";"";"";"";"";"";"";"";"";"";"";"";"";"";"";""
"114";"6447C";"Bars, forgings, tubing (electroslag remelted)";"0.98-1.10";"1.45";"";"";"";"52100";"G52986";"";"";"";"";"";"";"";"";"";"";"";"";"";"";"";""
"115";"6448F";"Bars, forgings, tubing";"0.48-0.53";"0.95";"";"";"0.22 V";"6150";"G61500";"";"";"";"";"";"";"";"";"";"";"";"";"";"";"";""
"116";"6449C";"Bars, forgings, tubing (for bearing applications)";"0.98-1.10";"1";"";"";"";"51100";"G51986";"";"";"";"";"";"";"";"";"";"";"";"";"";"";"";""
"117";"6450E";"Wire (spring)";"0.48-0.53";"0.95";"";"";"0.22 V";"6150";"G61500";"";"";"";"";"";"";"";"";"";"";"";"";"";"";"";""
"118";"6451A";"Wire, spring (oil tempered)";"0.51-0.59";"0.65";"";"";"1.4 Si";"9254";"G92540";"";"";"";"";"";"";"";"";"";"";"";"";"";"";"";""
"119";"6454";"Sheet, strip, plate (premium quality, consumable electrode remelted)";"0.38-0.43";"0.8";"1.8";"0.25";"";"4340";"G43400";"";"";"";"";"";"";"";"";"";"";"";"";"";"";"";""
"120";"6455F";"Plate, sheet, strip";"0.48-0.53";"0.95";"";"";"0.22 V";"6150";"G61500";"";"";"";"";"";"";"";"";"";"";"";"";"";"";"";""
"121";"6470H";"Bars, forgings, tubing (nitriding)";"0.38-0.43";"1.6";"";"0.35";"1.1 Al";"135 mod";"K24065";"";"";"";"";"";"";"";"";"";"";"";"";"";"";"";""
"122";"6471C";"Bars, forgings. tubing (nitriding, consumable vacuum melted)";"0.38-0.43";"1.6";"";"0.35";"1.2 Al";"135 mod";"K24065";"";"";"";"";"";"";"";"";"";"";"";"";"";"";"";""
"123";"6472B";"Bars, forgings (nitriding, heat treated; 770 MPa tensile strength)";"0.38-0.43";"1.6";"";"0.35";"1.1 Al";"135 mod";"K24065";"";"";"";"";"";"";"";"";"";"";"";"";"";"";"";""
"124";"6475E";"Bars, forgings, tubing (nitriding)";"0.21-0.26";"1.1";"3.5";"0.25";"1.25 Al";"";"K52355";"";"";"";"";"";"";"";"";"";"";"";"";"";"";"";""
"125";"6485";"Bars, forgings";"0.38-0.43";"5";"";"1.3";"0.50 V";"H-ll";"T20811";"";"";"";"";"";"";"";"";"";"";"";"";"";"";"";""
"126";"6487";"Bars, forgings (premium quality, consumable vacuum melted)";"0.38-0.43";"5";"";"1.3";"0.50 V";"H-ll";"T20811";"";"";"";"";"";"";"";"";"";"";"";"";"";"";"";""
"127";"6488D";"Bars, forgings (premium quality)";"0.38-0.43";"5";"";"1.3";"0.50 V";"H-ll";"T20811";"";"";"";"";"";"";"";"";"";"";"";"";"";"";"";""
"128";"6490D";"Bars, forgings, tubing (for bearing";"0.77-0.85";"4";"";"4.2";"1.0 V";"M-50";"T11350";"";"";"";"";"";"";"";"";"";"";"";"";"";"";"";""
"129";"6491A";"Bars, forgings, tubing (for bearing applications; premium quality, double vacuum melted)";"0.80-0.85";"4.1";"";"4.2";"1.0 V";"M-50";"T11350";"";"";"";"";"";"";"";"";"";"";"";"";"";"";"";""
"130";"6512B";"Bars, forgings, tubing, rings (annealed)";"";"";"18";"4.9";"7.8 Co, 0.40 Ti, 0.10 Al";"Maraging 250";"K92890";"";"";"";"";"";"";"";"";"";"";"";"";"";"";"";""
"131";"6514B";"Bars, forgings, tubing, rings (annealed, consumable electrode remelted)";"";"";"18.5";"4.9";"9.0 Co, 0.65 Ti, 0.10 Al";"Maraging 300";"K93120";"";"";"";"";"";"";"";"";"";"";"";"";"";"";"";""
"132";"6518A";"Sheet, strip, plate (solution treated, double vacuum melted)";"";"";"19";"3";"0.10 Al, 1.4 Ti";"";"";"";"";"";"";"";"";"";"";"";"";"";"";"";"";"";""
"133";"6519A";"Bars, forgings, tubing, springs (annealed, double vacuum melted)";"";"";"19";"3";"0.10 Al, 1.4 Ti";"";"";"";"";"";"";"";"";"";"";"";"";"";"";"";"";"";""
"134";"6520B";"Plate, sheet, strip (solution heat treated, consumable electrode remelted)";"";"";"18";"4.9";"7.8 Co, 0.40 Ti, 0.10 Al";"Maraging 250";"K92890";"";"";"";"";"";"";"";"";"";"";"";"";"";"";"";""
"135";"6521A";"Plate, sheet, strip (solution heat treated, consumable electrode remelted)";"";"";"18.5";"4.9";"9.0 Co, 0.65 Ti, 0.10 Al";"Maraging 300";"K93120";"";"";"";"";"";"";"";"";"";"";"";"";"";"";"";""
"136";"6522";"Plate (premium quality, vacuum melted)";"";"2";"10";"1";"14.0 Co";"AF 1410";"K92571";"";"";"";"";"";"";"";"";"";"";"";"";"";"";"";""
"137";"6523C";"Sheet, strip, plate (annealed, consumable vacuum melted)";"0.17-0.23";"0.75";"9";"1";"0.09 V, 4.5 Co";"HP 9-4-20";"K91472";"";"";"";"";"";"";"";"";"";"";"";"";"";"";"";""
"138";"6524B";"Sheet, strip, plate (annealed, consumable vacuum melted)";"0.29-0.34";"1";"7.5";"1";"0.09 V, 4.5 Co";"HP 9-4-30";"K91283";"";"";"";"";"";"";"";"";"";"";"";"";"";"";"";""
"139";"6525A";"Bars, forgings, tubing, rings (consumable vacuum melted)";"0.17-0.23";"0.75";"9";"1";"0.09 V, 4.5 Co";"HP 9-4-20";"K91283";"";"";"";"";"";"";"";"";"";"";"";"";"";"";"";""
"140";"6526C";"Bars, forgings, tubing, rings (annealed, consumable vacuum melted)";"0.29-0.34";"1";"7.5";"1";"4.5 Co, 0.09 V";"HP 9-4-30";"K91313";"";"";"";"";"";"";"";"";"";"";"";"";"";"";"";""
"141";"6527";"Bars, forgings (premium quality, vacuum melted)";"0.13-0.17";"2";"10";"1";"14 Co";"AF 1410";"K92571";"";"";"";"";"";"";"";"";"";"";"";"";"";"";"";""
"142";"6528";"Bars (normalized, special aircraft quality cleanliness)";"0.28-0.33";"0.95";"";"0.2";"";"4130";"G41300";"";"";"";"";"";"";"";"";"";"";"";"";"";"";"";""
"143";"6529";"Bars (normalized, special aircraft)";"0.38-0.43";"0.95";"";"0.2";"";"4140";"G41400";"";"";"";"";"";"";"";"";"";"";"";"";"";"";"";""
"144";"6530H";"Tubing (seamless)";"0.28-0.33";"0.55";"0.5";"0.2";"";"8630";"G86300";"";"";"";"";"";"";"";"";"";"";"";"";"";"";"";""
"145";"6535G";"Tubing (seamless)";"0.28-0.33";"0.5";"0.55";"0.2";"";"8630";"G86300";"";"";"";"";"";"";"";"";"";"";"";"";"";"";"";""
"146";"6543A";"Bars, forgings (solution treated, double vacuum melted)";"0.10-0.14";"2";"10";"1";"8.0 Co";"";"K91970";"";"";"";"";"";"";"";"";"";"";"";"";"";"";"";""
"147";"6544A";"Plate (solution treated, vacuum melted)";"0.10-0.14";"2";"10";"1";"8.0 Co";"";"K92571";"";"";"";"";"";"";"";"";"";"";"";"";"";"";"";""
"148";"6546C";"Plate, sheet, strip (annealed, premium quality, consumable electrode remelted)";"0.24-0.30";"0.48";"8";"0.48";"4.0 Co 0.09 V";"HP 9-4-25";"K91122";"";"";"";"";"";"";"";"";"";"";"";"";"";"";"";""
"149";"6550H";"Tubing (welded)";"0.28-0.33";"0.55";"0.5";"0.2";"";"8630";"G86300";"";"";"";"";"";"";"";"";"";"";"";"";"";"";"";""
"";"";"";"";"";"";"";"";"";"";"";"";"";"";"";"";"";"";"";"";"";"";"";"";"";""
"";"";"";"";"";"";"";"";"";"";"";"";"";"";"";"";"";"";"";"";"";"";"";"";"";""
"ASM Handbook, Volume 01 - Properties and Selection: Irons, Steels, and High-Performance Alloys © 1990 ASM International";"";"";"";"";"";"";"";"";"";"";"";"";"";"";"";"";"";"";"";"";"";"";"";"";""

File: data/ASM/vol1_carbon_steel_compositions_bars_rods_tubing.csv
sep=;
"Title: ASM Handbook, Volume 01 - Properties and Selection: Irons, Steels, and High-Performance Alloys";"";"";"";"";"";"";"";"";"";"";"";"";"";"";"";"";"";"";"";"";"";"";"";"";""
"Table: Table 12 Carbon steel compositions applicable to semifinished products for forging, hot-rolled and cold-finished bars, wire rods, and seamless tubing";"";"";"";"";"";"";"";"";"";"";"";"";"";"";"";"";"";"";"";"";"";"";"";"";""
"DOWNLOAD SHOWS ONLY THE DISPLAYED DATA, UP TO 50 ROWS";"";"";"";"";"";"";"";"";"";"";"";"";"";"";"";"";"";"";"";"";"";"";"";"";""
"No.";"UNS number";"SAE-AISI number";"Cast or heat 
chemical ranges 
and limits; C (a) (%)";"Cast or heat 
chemical ranges 
and limits; Mn (a) (%)";"Cast or heat 
chemical ranges 
and limits; P max (a) (%)";"Cast or heat 
chemical ranges 
and limits; S max (a) (%)";"";"";"";"";"";"";"";"";"";"";"";"";"";"";"";"";"";"";""
"1";"G10050";"1005";"0.06 max";"0.35 max";"0.04";"0.05";"";"";"";"";"";"";"";"";"";"";"";"";"";"";"";"";"";"";""
"2";"G10060";"1006";"0.08 max";"0.25-0.40";"0.04";"0.05";"";"";"";"";"";"";"";"";"";"";"";"";"";"";"";"";"";"";""
"3";"G10080";"1008";"0.10 max";"0.30-0.50";"0.04";"0.05";"";"";"";"";"";"";"";"";"";"";"";"";"";"";"";"";"";"";""
"4";"G10100";"1010";"0.08-0.13";"0.30-0.60";"0.04";"0.05";"";"";"";"";"";"";"";"";"";"";"";"";"";"";"";"";"";"";""
"5";"G10120";"1012";"0.10-0.15";"0.30-0.60";"0.04";"0.05";"";"";"";"";"";"";"";"";"";"";"";"";"";"";"";"";"";"";""
"6";"G10130";"1013";"0.11-0.16";"0.50-0.80";"0.04";"0.05";"";"";"";"";"";"";"";"";"";"";"";"";"";"";"";"";"";"";""
"7";"G10150";"1015";"0.13-0.18";"0.30-0.60";"0.04";"0.05";"";"";"";"";"";"";"";"";"";"";"";"";"";"";"";"";"";"";""
"8";"G10160";"1016";"0.13-0.18";"0.60-0.90";"0.04";"0.05";"";"";"";"";"";"";"";"";"";"";"";"";"";"";"";"";"";"";""
"9";"G10170";"1017";"0.15-0.20";"0.30-0.60";"0.04";"0.05";"";"";"";"";"";"";"";"";"";"";"";"";"";"";"";"";"";"";""
"10";"G10180";"1018";"0.15-0.20";"0.60-0.90";"0.04";"0.05";"";"";"";"";"";"";"";"";"";"";"";"";"";"";"";"";"";"";""
"11";"G10190";"1019";"0.15-0.20";"0.70-1.00";"0.04";"0.05";"";"";"";"";"";"";"";"";"";"";"";"";"";"";"";"";"";"";""
"12";"G10200";"1020";"0.18-0.23";"0.30-0.60";"0.04";"0.05";"";"";"";"";"";"";"";"";"";"";"";"";"";"";"";"";"";"";""
"13";"G10210";"1021";"0.18-0.23";"0.60-0.90";"0.04";"0.05";"";"";"";"";"";"";"";"";"";"";"";"";"";"";"";"";"";"";""
"14";"G10220";"1022";"0.18-0.23";"0.70-1.00";"0.04";"0.05";"";"";"";"";"";"";"";"";"";"";"";"";"";"";"";"";"";"";""
"15";"G10230";"1023";"0.20-0.25";"0.30-0.60";"0.04";"0.05";"";"";"";"";"";"";"";"";"";"";"";"";"";"";"";"";"";"";""
"16";"G10250";"1025";"0.22-0.28";"0.30-0.60";"0.04";"0.05";"";"";"";"";"";"";"";"";"";"";"";"";"";"";"";"";"";"";""
"17";"G10260";"1026";"0.22-0.28";"0.60-0.90";"0.04";"0.05";"";"";"";"";"";"";"";"";"";"";"";"";"";"";"";"";"";"";""
"18";"G10290";"1029";"0.25-0.31";"0.60-0.90";"0.04";"0.05";"";"";"";"";"";"";"";"";"";"";"";"";"";"";"";"";"";"";""
"19";"G10300";"1030";"0.28-0.34";"0.60-0.90";"0.04";"0.05";"";"";"";"";"";"";"";"";"";"";"";"";"";"";"";"";"";"";""
"20";"G10350";"1035";"0.32-0.38";"0.60-0.90";"0.04";"0.05";"";"";"";"";"";"";"";"";"";"";"";"";"";"";"";"";"";"";""
"21";"G10370";"1037";"0.32-0.38";"0.70-1.00";"0.04";"0.05";"";"";"";"";"";"";"";"";"";"";"";"";"";"";"";"";"";"";""
"22";"G10380";"1038";"0.35-0.42";"0.60-0.90";"0.04";"0.05";"";"";"";"";"";"";"";"";"";"";"";"";"";"";"";"";"";"";""
"23";"G10390";"1039";"0.37-0.44";"0.70-1.00";"0.04";"0.05";"";"";"";"";"";"";"";"";"";"";"";"";"";"";"";"";"";"";""
"24";"G10400";"1040";"0.37-0.44";"0.60-0.90";"0.04";"0.05";"";"";"";"";"";"";"";"";"";"";"";"";"";"";"";"";"";"";""
"25";"G10420";"1042";"0.40-0.47";"0.60-0.90";"0.04";"0.05";"";"";"";"";"";"";"";"";"";"";"";"";"";"";"";"";"";"";""
"26";"G10430";"1043";"0.40-0.47";"0.70-1.00";"0.04";"0.05";"";"";"";"";"";"";"";"";"";"";"";"";"";"";"";"";"";"";""
"27";"G10440";"1044";"0.43-0.50";"0.30-0.60";"0.04";"0.05";"";"";"";"";"";"";"";"";"";"";"";"";"";"";"";"";"";"";""
"28";"G10450";"1045";"0.43-0.50";"0.60-0.90";"0.04";"0.05";"";"";"";"";"";"";"";"";"";"";"";"";"";"";"";"";"";"";""
"29";"G10460";"1046";"0.43-0.50";"0.70-1.00";"0.04";"0.05";"";"";"";"";"";"";"";"";"";"";"";"";"";"";"";"";"";"";""
"30";"G10490";"1049";"0.46-0.53";"0.60-0.90";"0.04";"0.05";"";"";"";"";"";"";"";"";"";"";"";"";"";"";"";"";"";"";""
"31";"G10500";"1050";"0.48-0.55";"0.60-0.90";"0.04";"0.05";"";"";"";"";"";"";"";"";"";"";"";"";"";"";"";"";"";"";""
"32";"G10530";"1053";"0.48-0.55";"0.70-1.00";"0.04";"0.05";"";"";"";"";"";"";"";"";"";"";"";"";"";"";"";"";"";"";""
"33";"G10550";"1055";"0.50-0.60";"0.60-0.90";"0.04";"0.05";"";"";"";"";"";"";"";"";"";"";"";"";"";"";"";"";"";"";""
"34";"G10590";"1059";"0.55-0.65";"0.50-0.80";"0.04";"0.05";"";"";"";"";"";"";"";"";"";"";"";"";"";"";"";"";"";"";""
"35";"G10600";"1060";"0.55-0.65";"0.60-0.90";"0.04";"0.05";"";"";"";"";"";"";"";"";"";"";"";"";"";"";"";"";"";"";""
"36";"G10640";"1064";"0.60-0.70";"0.50-0.80";"0.04";"0.05";"";"";"";"";"";"";"";"";"";"";"";"";"";"";"";"";"";"";""
"37";"G10650";"1065";"0.60-0.70";"0.60-0.90";"0.04";"0.05";"";"";"";"";"";"";"";"";"";"";"";"";"";"";"";"";"";"";""
"38";"G10690";"1069";"0.65-0.75";"0.40-0.70";"0.04";"0.05";"";"";"";"";"";"";"";"";"";"";"";"";"";"";"";"";"";"";""
"39";"G10700";"1070";"0.65-0.75";"0.60-0.90";"0.04";"0.05";"";"";"";"";"";"";"";"";"";"";"";"";"";"";"";"";"";"";""
"40";"G10740";"1074";"0.70-0.80";"0.50-0.80";"0.04";"0.05";"";"";"";"";"";"";"";"";"";"";"";"";"";"";"";"";"";"";""
"41";"G10750";"1075";"0.70-0.80";"0.40-0.70";"0.04";"0.05";"";"";"";"";"";"";"";"";"";"";"";"";"";"";"";"";"";"";""
"42";"G10780";"1078";"0.72-0.85";"0.30-0.60";"0.04";"0.05";"";"";"";"";"";"";"";"";"";"";"";"";"";"";"";"";"";"";""
"43";"G10800";"1080";"0.75-0.88";"0.60-0.90";"0.04";"0.05";"";"";"";"";"";"";"";"";"";"";"";"";"";"";"";"";"";"";""
"44";"G10840";"1084";"0.80-0.93";"0.60-0.90";"0.04";"0.05";"";"";"";"";"";"";"";"";"";"";"";"";"";"";"";"";"";"";""
"45";"G10850";"1085";"0.80-0.93";"0.70-1.00";"0.04";"0.05";"";"";"";"";"";"";"";"";"";"";"";"";"";"";"";"";"";"";""
"46";"G10860";"1086";"0.80-0.93";"0.30-0.50";"0.04";"0.05";"";"";"";"";"";"";"";"";"";"";"";"";"";"";"";"";"";"";""
"47";"G10900";"1090";"0.85-0.98";"0.60-0.90";"0.04";"0.05";"";"";"";"";"";"";"";"";"";"";"";"";"";"";"";"";"";"";""
"48";"G10950";"1095";"0.90-1.03";"0.30-0.50";"0.04";"0.05";"";"";"";"";"";"";"";"";"";"";"";"";"";"";"";"";"";"";""
"";"";"";"";"";"";"";"";"";"";"";"";"";"";"";"";"";"";"";"";"";"";"";"";"";""
"";"";"";"";"";"";"";"";"";"";"";"";"";"";"";"";"";"";"";"";"";"";"";"";"";""
"ASM Handbook, Volume 01 - Properties and Selection: Irons, Steels, and High-Performance Alloys © 1990 ASM International";"";"";"";"";"";"";"";"";"";"";"";"";"";"";"";"";"";"";"";"";"";"";"";"";""

File: data/ASM/vol1_estimated_mechanical_properties_resulfurized_carbon_steel_bars.csv
sep=;
"Title: ASM Handbook, Volume 01 - Properties and Selection: Irons, Steels, and High-Performance Alloys";"";"";"";"";"";"";"";"";"";"";"";"";"";"";"";"";"";"";"";"";"";"";"";"";""
"Table: Table 10 Estimated mechanical properties and machinability ratings of resulfurized carbon steel bars";"";"";"";"";"";"";"";"";"";"";"";"";"";"";"";"";"";"";"";"";"";"";"";"";""
"DOWNLOAD SHOWS ONLY THE DISPLAYED DATA, UP TO 50 ROWS";"";"";"";"";"";"";"";"";"";"";"";"";"";"";"";"";"";"";"";"";"";"";"";"";""
"No.";"SAE and/or 
AISI No.";"UNS no.";"type of 
processing";"tensile strength (MPa)";"tensile strength (ksi)";"yield strength (MPa)";"yield strength (ksi)";"elongation in 
50 mm (2 in) (%)";"reduction 
in area (%)";"hardness, HB (unitless)";"average machinability 
rating (a) (%)";"";"";"";"";"";"";"";"";"";"";"";"";"";""
"1";"1108";"G11080";"Hot rolled";"340";"50";"190";"27.5";"30";"50";"101";"";"";"";"";"";"";"";"";"";"";"";"";"";"";""
"2";"1108";"G11080";"Cold drawn";"390";"56";"320";"47";"20";"40";"121";"80";"";"";"";"";"";"";"";"";"";"";"";"";"";""
"3";"1117";"G11170";"Hot rolled";"430";"62";"230";"34";"23";"47";"121";"";"";"";"";"";"";"";"";"";"";"";"";"";"";""
"4";"1117";"G11170";"Cold drawn";"480";"69";"400";"58";"15";"40";"137";"90";"";"";"";"";"";"";"";"";"";"";"";"";"";""
"5";"1132";"G11320";"Hot rolled";"570";"83";"310";"45.5";"16";"40";"167";"";"";"";"";"";"";"";"";"";"";"";"";"";"";""
"6";"1132";"G11320";"Cold drawn";"630";"92";"530";"77";"12";"35";"183";"75";"";"";"";"";"";"";"";"";"";"";"";"";"";""
"7";"1137";"G11370";"Hot rolled";"610";"88";"330";"48";"15";"35";"179";"";"";"";"";"";"";"";"";"";"";"";"";"";"";""
"8";"1137";"G11370";"Cold drawn";"680";"98";"570";"82";"10";"30";"197";"70";"";"";"";"";"";"";"";"";"";"";"";"";"";""
"9";"1140";"G11400";"Hot rolled";"540";"79";"300";"43.5";"16";"40";"156";"";"";"";"";"";"";"";"";"";"";"";"";"";"";""
"10";"1140";"G11400";"Cold drawn";"610";"88";"510";"74";"12";"35";"170";"70";"";"";"";"";"";"";"";"";"";"";"";"";"";""
"11";"1141";"G11410";"Hot rolled";"650";"94";"360";"51.5";"15";"35";"187";"";"";"";"";"";"";"";"";"";"";"";"";"";"";""
"12";"1141";"G11410";"Cold drawn";"720";"105.1";"610";"88";"10";"30";"212";"70";"";"";"";"";"";"";"";"";"";"";"";"";"";""
"13";"1144";"G11440";"Hot rolled";"670";"97";"370";"53";"15";"35";"197";"";"";"";"";"";"";"";"";"";"";"";"";"";"";""
"14";"1144";"G11440";"Cold drawn";"740";"108";"620";"90";"10";"30";"217";"80";"";"";"";"";"";"";"";"";"";"";"";"";"";""
"15";"1146";"G11460";"Hot rolled";"590";"85";"320";"47";"15";"40";"170";"";"";"";"";"";"";"";"";"";"";"";"";"";"";""
"16";"1146";"G11460";"Cold drawn";"650";"94";"550";"80";"12";"35";"187";"70";"";"";"";"";"";"";"";"";"";"";"";"";"";""
"17";"1151";"G11510";"Hot rolled";"630";"92";"340";"50.5";"15";"35";"187";"";"";"";"";"";"";"";"";"";"";"";"";"";"";""
"18";"1151";"G11510";"Cold drawn";"700";"102";"590";"86";"10";"30";"207";"65";"";"";"";"";"";"";"";"";"";"";"";"";"";""
"19";"1211";"G12110";"Hot rolled";"380";"55";"230";"33";"25";"45";"121";"";"";"";"";"";"";"";"";"";"";"";"";"";"";""
"20";"1211";"G12110";"Cold drawn";"520";"75";"400";"58";"10";"35";"163";"95";"";"";"";"";"";"";"";"";"";"";"";"";"";""
"21";"1212";"G12120";"Hot rolled";"390";"56";"230";"33.5";"25";"45";"121";"";"";"";"";"";"";"";"";"";"";"";"";"";"";""
"22";"1212";"G12120";"Cold drawn";"540";"78";"410";"60";"10";"35";"167";"100";"";"";"";"";"";"";"";"";"";"";"";"";"";""
"23";"1213";"G12130";"Hot rolled";"390";"56";"230";"33.5";"25";"45";"121";"";"";"";"";"";"";"";"";"";"";"";"";"";"";""
"24";"1213";"G12130";"Cold drawn";"540";"78";"410";"60";"10";"35";"167";"135";"";"";"";"";"";"";"";"";"";"";"";"";"";""
"25";"12L14";"G12144";"Hot rolled";"390";"57";"230";"34";"22";"45";"121";"";"";"";"";"";"";"";"";"";"";"";"";"";"";""
"26";"12L14";"G12144";"Cold drawn";"540";"78";"410";"60";"10";"35";"163";"170";"";"";"";"";"";"";"";"";"";"";"";"";"";""
"";"";"";"";"";"";"";"";"";"";"";"";"";"";"";"";"";"";"";"";"";"";"";"";"";""
"";"";"";"";"";"";"";"";"";"";"";"";"";"";"";"";"";"";"";"";"";"";"";"";"";""
"ASM Handbook, Volume 01 - Properties and Selection: Irons, Steels, and High-Performance Alloys © 1990 ASM International";"";"";"";"";"";"";"";"";"";"";"";"";"";"";"";"";"";"";"";"";"";"";"";"";""

File: data/ASM/vol1_minimum_mechanical_properties_martensitic_stainless_steels.csv
sep=;
"Title: ASM Handbook, Volume 01 - Properties and Selection: Irons, Steels, and High-Performance Alloys";"";"";"";"";"";"";"";"";"";"";"";"";"";"";"";"";"";"";"";"";"";"";"";"";""
"Table: Table 11 Minimum mechanical properties of martensitic stainless steels";"";"";"";"";"";"";"";"";"";"";"";"";"";"";"";"";"";"";"";"";"";"";"";"";""
"DOWNLOAD SHOWS ONLY THE DISPLAYED DATA, UP TO 50 ROWS";"";"";"";"";"";"";"";"";"";"";"";"";"";"";"";"";"";"";"";"";"";"";"";"";""
"No.";"type";"UNS no.";"product form (a)";"condition";"tensile 
strength (MPa)";"tensile 
strength (ksi)";"0.2% yield 
strength (MPa)";"0.2% yield 
strength (ksi)";"elongation (%)";"reduction 
in area (%)";"Rockwell 
hardness";"ASTM 
specification";"";"";"";"";"";"";"";"";"";"";"";"";""
"1";"403";"S40300";"bar, forgings";"Annealed, hot finished";"485";"70";"275";"40";"20";"45";"";"A 276, A 473, A 479";"";"";"";"";"";"";"";"";"";"";"";"";""
"2";"403";"S40300";"R";"Annealed, cold finished";"485";"70";"275";"40";"16";"45";"";"A 276";"";"";"";"";"";"";"";"";"";"";"";"";""
"3";"403";"S40300";"bar";"Intermediate temper, hot finished";"690";"100";"550";"80";"15";"45";"";"A 276";"";"";"";"";"";"";"";"";"";"";"";"";""
"4";"403";"S40300";"bar";"Intermediate temper, cold finished";"690";"100";"550";"80";"12";"40";"";"A 276";"";"";"";"";"";"";"";"";"";"";"";"";""
"5";"403";"S40300";"bar";"Hard temper, hot or cold finished";"825";"120";"620";"90";"12";"40";"";"A 276";"";"";"";"";"";"";"";"";"";"";"";"";""
"6";"403";"S40300";"wire";"Annealed";"485";"70";"275";"40";"20";"45";"";"A 580";"";"";"";"";"";"";"";"";"";"";"";"";""
"7";"403";"S40300";"wire";"Annealed, cold finished";"485";"70";"275";"40";"16";"45";"";"A 580";"";"";"";"";"";"";"";"";"";"";"";"";""
"8";"403";"S40300";"wire";"Intermediate temper, cold finished";"690";"100";"550";"80";"12";"40";"";"A 580";"";"";"";"";"";"";"";"";"";"";"";"";""
"9";"403";"S40300";"wire";"Hard temper, cold finished";"825";"120";"620";"90";"12";"40";"";"A 580";"";"";"";"";"";"";"";"";"";"";"";"";""
"10";"403";"S40300";"plate, sheet, strip";"Annealed";"485";"70";"205";"30";"25(b)";"";"88 HRB max";"A 176";"";"";"";"";"";"";"";"";"";"";"";"";""
"11";"410";"S41000";"bar, forgings";"Annealed, hot finished";"485";"70";"275";"40";"20";"45";"";"A 276, A 473, A 479";"";"";"";"";"";"";"";"";"";"";"";"";""
"12";"410";"S41000";"bar";"Annealed, cold finished";"485";"70";"275";"40";"16";"45";"";"A 276";"";"";"";"";"";"";"";"";"";"";"";"";""
"13";"410";"S41000";"bar";"Intermediate temper, hot finished";"690";"100";"550";"80";"15";"45";"";"A 276";"";"";"";"";"";"";"";"";"";"";"";"";""
"14";"410";"S41000";"bar";"Intermediate temper, cold finished";"690";"100";"550";"80";"12";"40";"";"A 276";"";"";"";"";"";"";"";"";"";"";"";"";""
"15";"410";"S41000";"bar";"Hard temper, hot or cold finished";"825";"120";"620";"90";"12";"40";"";"A 276";"";"";"";"";"";"";"";"";"";"";"";"";""
"16";"410";"S41000";"wire";"Annealed";"485";"70";"275";"40";"20";"45";"";"A 580";"";"";"";"";"";"";"";"";"";"";"";"";""
"17";"410";"S41000";"wire";"Annealed, cold finished";"485";"70";"275";"40";"16";"45";"";"A 580";"";"";"";"";"";"";"";"";"";"";"";"";""
"18";"410";"S41000";"wire";"Intermediate temper, cold finished";"690";"100";"550";"80";"12";"40";"";"A 580";"";"";"";"";"";"";"";"";"";"";"";"";""
"19";"410";"S41000";"wire";"Hard temper, cold finished";"825";"120";"620";"90";"12";"40";"";"A 580";"";"";"";"";"";"";"";"";"";"";"";"";""
"20";"410";"S41000";"plate, sheet, strip";"Annealed";"450";"65";"205";"30";"22(b)";"";"95 HRB max";"A 176";"";"";"";"";"";"";"";"";"";"";"";"";""
"21";"410";"S41000";"plate, sheet, strip";"Annealed";"450";"65";"205";"30";"20";"";"95 HRB max";"A 240";"";"";"";"";"";"";"";"";"";"";"";"";""
"22";"410S";"S41008";"forgings";"Annealed";"450";"65";"240";"35";"22";"45";"";"A 473";"";"";"";"";"";"";"";"";"";"";"";"";""
"23";"410S";"S41008";"plate, sheet, strip";"Annealed";"415";"60";"205";"30";"22(b)";"";"88 HRB max";"A 176, A 240";"";"";"";"";"";"";"";"";"";"";"";"";""
"24";"410Cb";"S41040";"bar";"Annealed, hot finished";"485";"70";"275";"40";"13";"45";"";"A 276, A 479";"";"";"";"";"";"";"";"";"";"";"";"";""
"25";"410Cb";"S41040";"bar";"Annealed, cold finished";"485";"70";"275";"40";"12";"35";"";"A 276, A 479";"";"";"";"";"";"";"";"";"";"";"";"";""
"26";"410Cb";"S41040";"bar";"Intermediate temper, hot finished";"860";"125";"690";"100";"13";"45";"";"A 276, A 479";"";"";"";"";"";"";"";"";"";"";"";"";""
"27";"410Cb";"S41040";"bar";"Intermediate temper, cold finished";"860";"125";"690";"100";"12";"35";"";"A 276, A 479";"";"";"";"";"";"";"";"";"";"";"";"";""
"28";"E-4";"S41050";"plate, sheet, strip";"Annealed";"415";"60";"205";"30";"22";"";"88 HRB max";"A 276, A 240";"";"";"";"";"";"";"";"";"";"";"";"";""
"29";"414";"S41400";"bar";"Intermediate temper, cold or hot finished";"795";"115";"620";"90";"15";"45";"";"A 276, A 479";"";"";"";"";"";"";"";"";"";"";"";"";""
"30";"414";"S41400";"wire";"Annealed, cold finished";"1030 max";"150 max";"";"";"";"";"";"A 580";"";"";"";"";"";"";"";"";"";"";"";"";""
"31";"CA6NM";"S41500";"plate, sheet, strip";"Tempered";"795";"115";"620";"90";"15";"";"32 HRC max";"A 176, A 240";"";"";"";"";"";"";"";"";"";"";"";"";""
"32";"CA6NM";"S41500";"bar, forgings";"Tempered";"795";"115";"620";"90";"15";"45";"";"A 276, A 473, A 479";"";"";"";"";"";"";"";"";"";"";"";"";""
"33";"416 and 416Se";"S41600 and S41623";"forgings";"Annealed";"485";"70";"275";"40";"20";"45";"";"A 473";"";"";"";"";"";"";"";"";"";"";"";"";""
"34";"416 and 416Se";"S41600 and S41623";"wire";"Annealed";"585-860";"85-125";"";"";"";"";"";"A 581";"";"";"";"";"";"";"";"";"";"";"";"";""
"35";"416 and 416Se";"S41600 and S41623";"wire";"Intermediate temper";"795-1000";"115-145";"";"";"";"";"";"A 581";"";"";"";"";"";"";"";"";"";"";"";"";""
"36";"416 and 416Se";"S41600 and S41623";"wire";"Hard temper";"965-1210";"140-175";"";"";"";"";"";"A 581";"";"";"";"";"";"";"";"";"";"";"";"";""
"37";"416 plus X";"S41610";"wire";"Annealed";"585-860";"85-125";"";"";"";"";"";"A 581";"";"";"";"";"";"";"";"";"";"";"";"";""
"38";"416 plus X";"S41610";"wire";"Intermediate temper";"795-1000";"115-145";"";"";"";"";"";"A 581";"";"";"";"";"";"";"";"";"";"";"";"";""
"39";"416 plus X";"S41610";"wire";"Hard temper";"965-1210";"140-175";"";"";"";"";"";"A 581";"";"";"";"";"";"";"";"";"";"";"";"";""
"40";"418";"S41800";"bar, forgings";"Tempered at 620°C (1150°F)";"965";"140";"760";"110";"15";"45";"";"A 565";"";"";"";"";"";"";"";"";"";"";"";"";""
"41";"420";"S42000";"bar";"Tempered at 204°C (400°F)";"1720";"250";"1480(c)";"215(c)";"8(c)";"25(c)";"52 HRC(c)";"";"";"";"";"";"";"";"";"";"";"";"";"";""
"42";"420";"S42000";"wire";"Annealed, cold finished";"860 max";"125 max";"";"";"";"";"";"A 580";"";"";"";"";"";"";"";"";"";"";"";"";""
"43";"420";"S42000";"plate, sheet, strip";"Annealed";"690";"100";"";"";"15";"";"96 HRB max";"A 176";"";"";"";"";"";"";"";"";"";"";"";"";""
"44";"TrimRite";"S42010";"wire";"Annealed";"690 max";"100 max";"";"";"";"";"";"A 493";"";"";"";"";"";"";"";"";"";"";"";"";""
"45";"TrimRite";"S42010";"wire";"Lightly drafted";"725 max";"105 max";"";"";"";"";"";"A 493";"";"";"";"";"";"";"";"";"";"";"";"";""
"46";"422";"S42200";"bar, forgings";"Tempered at 675°C (1250°F)";"825";"120";"585";"85";"17(d)";"35";"";"A 565";"";"";"";"";"";"";"";"";"";"";"";"";""
"47";"422";"S42200";"bar, forgings";"Tempered at 620°C (1150°F)";"965";"140";"760";"110";"13";"30";"";"A 565";"";"";"";"";"";"";"";"";"";"";"";"";""
"48";"Lapelloy";"S42300";"bar, forgings";"Tempered at 620°C (1150°F)";"965";"140";"760";"110";"8";"20";"";"A 565";"";"";"";"";"";"";"";"";"";"";"";"";""
"49";"Lapelloy";"S42300";"forgings";"Intermediate temper";"795";"115";"620";"90";"15";"";"";"A 473";"";"";"";"";"";"";"";"";"";"";"";"";""
"50";"Lapelloy";"S42300";"forgings";"Hard temper";"1210";"175";"930";"135";"13";"";"";"A 473";"";"";"";"";"";"";"";"";"";"";"";"";""
"";"";"";"";"";"";"";"";"";"";"";"";"";"";"";"";"";"";"";"";"";"";"";"";"";""
"";"";"";"";"";"";"";"";"";"";"";"";"";"";"";"";"";"";"";"";"";"";"";"";"";""
"ASM Handbook, Volume 01 - Properties and Selection: Irons, Steels, and High-Performance Alloys © 1990 ASM International";"";"";"";"";"";"";"";"";"";"";"";"";"";"";"";"";"";"";"";"";"";"";"";"";""

File: data/ASM/vol1_minimum_mechanical_properties_martensitic_stainless_steels_part2.csv
sep=;
"Title: ASM Handbook, Volume 01 - Properties and Selection: Irons, Steels, and High-Performance Alloys";"";"";"";"";"";"";"";"";"";"";"";"";"";"";"";"";"";"";"";"";"";"";"";"";""
"Table: Table 11 Minimum mechanical properties of martensitic stainless steels";"";"";"";"";"";"";"";"";"";"";"";"";"";"";"";"";"";"";"";"";"";"";"";"";""
"DOWNLOAD SHOWS ONLY THE DISPLAYED DATA, UP TO 50 ROWS";"";"";"";"";"";"";"";"";"";"";"";"";"";"";"";"";"";"";"";"";"";"";"";"";""
"No.";"type";"UNS no.";"product form (a)";"condition";"tensile 
strength (MPa)";"tensile 
strength (ksi)";"0.2% yield 
strength (MPa)";"0.2% yield 
strength (ksi)";"elongation (%)";"reduction 
in area (%)";"Rockwell 
hardness";"ASTM 
specification";"";"";"";"";"";"";"";"";"";"";"";"";""
"51";"Lapelloy";"S42300";"wire";"Annealed, cold finished";"965 max";"140 max";"";"";"";"";"";"A 580";"";"";"";"";"";"";"";"";"";"";"";"";""
"52";"Lapelloy";"S42300";"wire";"Annealed";"760";"110";"";"";"";"";"";"A 493";"";"";"";"";"";"";"";"";"";"";"";"";""
"53";"Lapelloy";"S42300";"wire";"Lightly drafted";"795";"115";"";"";"";"";"";"A 493";"";"";"";"";"";"";"";"";"";"";"";"";""
"54";"440A";"S44002";"bar";"Annealed";"725(c)";"105(c)";"415(c)";"60(c)";"20(c)";"";"95 HRB(c)";"";"";"";"";"";"";"";"";"";"";"";"";"";""
"55";"440A";"S44002";"bar";"Tempered at 315°C (600°F)";"1790(c)";"260(c)";"1650(c)";"240(c)";"5(c)";"20(c)";"51 HRC(C)";"";"";"";"";"";"";"";"";"";"";"";"";"";""
"56";"440A";"S44002";"wire";"Annealed, cold finished";"965 max";"140 max";"";"";"";"";"";"A 580";"";"";"";"";"";"";"";"";"";"";"";"";""
"57";"440B";"S44003";"bar";"Annealed";"740(c)";"107(c)";"425(c)";"62(c)";"18(c)";"";"96 HRB(c)";"";"";"";"";"";"";"";"";"";"";"";"";"";""
"58";"440B";"S44003";"bar";"Tempered at 315°C (600°F)";"1930(c)";"280(c)";"1860(c)";"270(c)";"3(c)";"15(c)";"55 HRC(c)";"";"";"";"";"";"";"";"";"";"";"";"";"";""
"59";"440B";"S44003";"wire";"Annealed, cold finished";"965 max";"140 max";"";"";"";"";"";"A 580";"";"";"";"";"";"";"";"";"";"";"";"";""
"60";"440C";"S44004";"bar";"Annealed";"760(c)";"110(c)";"450(c)";"65(c)";"14(c)";"";"97 HRB(c)";"";"";"";"";"";"";"";"";"";"";"";"";"";""
"61";"440C";"S44004";"bar";"Tempered at 315°C (600°F)";"1970(c)";"285(c)";"1900(c)";"275(c)";"2(c)";"10(c)";"57 HRC(c)";"";"";"";"";"";"";"";"";"";"";"";"";"";""
"62";"440C";"S44004";"wire";"Annealed, cold Finished";"965 max";"140 max";"";"";"";"";"";"A 580";"";"";"";"";"";"";"";"";"";"";"";"";""
"";"";"";"";"";"";"";"";"";"";"";"";"";"";"";"";"";"";"";"";"";"";"";"";"";""
"";"";"";"";"";"";"";"";"";"";"";"";"";"";"";"";"";"";"";"";"";"";"";"";"";""
"ASM Handbook, Volume 01 - Properties and Selection: Irons, Steels, and High-Performance Alloys © 1990 ASM International";"";"";"";"";"";"";"";"";"";"";"";"";"";"";"";"";"";"";"";"";"";"";"";"";""
