Repository: arz-2/crucible

# Crucible

**Inverse alloy design agent for steels.** Given a target property profile (strength, toughness, hardness), Crucible outputs ranked steel grade candidates with processing routes, predicted properties with uncertainty, and cost estimates.

> **Status: Phase 1 — Data Foundation.** The database and ingestion pipeline are complete. The ML pipeline and agent interface are planned (see `roadmap.md`).

---

## What it does

Crucible frames alloy selection as a retrieval + scoring problem:

1. **Retrieve** candidate steels from the database whose composition and processing space overlap the target region
2.

File: data/ASM/vol1_nominal_mechanical_properties_group_l_s_tool_steels.csv
sep=;
"Title: ASM Handbook, Volume 01 - Properties and Selection: Irons, Steels, and High-Performance Alloys";"";"";"";"";"";"";"";"";"";"";"";"";"";"";"";"";"";"";"";"";"";"";"";"";""
"Table: Table 7 Nominal room-temperature mechanical properties of group L and group S tool steels";"";"";"";"";"";"";"";"";"";"";"";"";"";"";"";"";"";"";"";"";"";"";"";"";""
"DOWNLOAD SHOWS ONLY THE DISPLAYED DATA, UP TO 50 ROWS";"";"";"";"";"";"";"";"";"";"";"";"";"";"";"";"";"";"";"";"";"";"";"";"";""
"No.";"type";"condition";"tensile 
strength (MPa)";"tensile 
strength (ksi)";"0.2% yield 
strength (MPa)";"0.2% yield 
strength (ksi)";"elongation (a) (%)";"reduction 
in area (%)";"hardness, HRC (unitless)";"impact 
energy (J)";"impact 
energy (lbf ft)";"";"";"";"";"";"";"";"";"";"";"";"";"";""
"1";"L2";"Annealed";"710";"103";"510";"74";"25";"50";"96 HRB";"";"";"";"";"";"";"";"";"";"";"";"";"";"";"";""
"2";"L2";"Oil quenched from 855 °C (1575 °F) and single tempered at: 205 °C (400 °F)";"2000";"290";"1790";"260";"5";"15";"54";"28(b)";"21(b)";"";"";"";"";"";"";"";"";"";"";"";"";"";""
"3";"L2";"Oil quenched from 855 °C (1575 °F) and single tempered at: 315 °C (600°F)";"1790";"260";"1655";"240";"10";"30";"52";"19(b)";"14(b)";"";"";"";"";"";"";"";"";"";"";"";"";"";""
"4";"L2";"Oil quenched from 855 °C (1575 °F) and single tempered at: 425 °C (800 °F)";"1550";"225";"1380";"200";"12";"35";"47";"26(b)";"19(b)";"";"";"";"";"";"";"";"";"";"";"";"";"";""
"5";"L2";"Oil quenched from 855 °C (1575 °F) and single tempered at: 540 °C (1000 °F)";"1275";"185";"1170";"170";"15";"45";"41";"39(b)";"29(b)";"";"";"";"";"";"";"";"";"";"";"";"";"";""
"6";"L2";"Oil quenched from 855 °C (1575 °F) and single tempered at: 650 °C (1200 °F)";"930";"135";"760";"110";"25";"55";"30";"125(b)";"92(b)";"";"";"";"";"";"";"";"";"";"";"";"";"";""
"7";"L6";"Annealed";"655";"95";"380";"55";"25";"55";"93 HRB";"";"";"";"";"";"";"";"";"";"";"";"";"";"";"";""
"8";"L6";"Oil quenched from 845 °C (1550 °F) and single tempered at: 315°C (600°F)";"2000";"290";"1790";"260";"4";"9";"54";"12(b)";"9(b)";"";"";"";"";"";"";"";"";"";"";"";"";"";""
"9";"L6";"Oil quenched from 845 °C (1550 °F) and single tempered at: 425 °C (800 °F)";"1585";"230";"1380";"200";"8";"20";"46";"18(b)";"13(b)";"";"";"";"";"";"";"";"";"";"";"";"";"";""
"10";"L6";"Oil quenched from 845 °C (1550 °F) and single tempered at: 540 °C (1000 °F)";"1345";"195";"1100";"160";"12";"30";"42";"23(b)";"17(b)";"";"";"";"";"";"";"";"";"";"";"";"";"";""
"11";"L6";"Oil quenched from 845 °C (1550 °F) and single tempered at: 650 °C (1200 °F)";"965";"140";"830";"120";"20";"48";"32";"81(b)";"60(b)";"";"";"";"";"";"";"";"";"";"";"";"";"";""
"12";"S1";"Annealed";"690";"100";"415";"60";"24";"52";"96 HRB";"";"";"";"";"";"";"";"";"";"";"";"";"";"";"";""
"13";"S1";"Oil quenched from 925 °C (1700 °F) and single tempered at: 205 °C (400 °F)";"2070";"300";"1895";"275";"";"";"57.5";"249(c)";"184(c)";"";"";"";"";"";"";"";"";"";"";"";"";"";""
"14";"S1";"Oil quenched from 925 °C (1700 °F) and single tempered at: 315°C (600°F)";"2025";"294";"1860";"270";"4";"12";"54";"233(c)";"172(c)";"";"";"";"";"";"";"";"";"";"";"";"";"";""
"15";"S1";"Oil quenched from 925 °C (1700 °F) and single tempered at: 425 °C (800 °F)";"1790";"260";"1690";"245";"5";"17";"50.5";"203(c)";"150(c)";"";"";"";"";"";"";"";"";"";"";"";"";"";""
"16";"S1";"Oil quenched from 925 °C (1700 °F) and single tempered at: 540 °C (1000 °F)";"1680";"244";"1525";"221";"9";"23";"47.5";"230(c)";"170(c)";"";"";"";"";"";"";"";"";"";"";"";"";"";""
"17";"S1";"Oil quenched from 925 °C (1700 °F) and single tempered at: 650 °C (1200 °F)";"1345";"195";"1240";"180";"12";"37";"42";"";"";"";"";"";"";"";"";"";"";"";"";"";"";"";""
"18";"S5";"Annealed";"725";"105";"440";"64";"25";"50";"96 HRB";"";"";"";"";"";"";"";"";"";"";"";"";"";"";"";""
"19";"S5";"Oil quenched from 870 °C (1600 °F) and single tempered at: 205 °C (400 °F)";"2345";"340";"1930";"280";"5";"20";"59";"206(c)";"152(c)";"";"";"";"";"";"";"";"";"";"";"";"";"";""
"20";"S5";"Oil quenched from 870 °C (1600 °F) and single tempered at: 315°C (600°F)";"2240";"325";"1860";"270";"7";"24";"58";"232(c)";"171(c)";"";"";"";"";"";"";"";"";"";"";"";"";"";""
"21";"S5";"Oil quenched from 870 °C (1600 °F) and single tempered at: 425 °C (800 °F)";"1895";"275";"1690";"245";"9";"28";"52";"243(c)";"179(c)";"";"";"";"";"";"";"";"";"";"";"";"";"";""
"22";"S5";"Oil quenched from 870 °C (1600 °F) and single tempered at: 540 °C (1000 °F)";"1515";"220";"1380";"200";"10";"30";"48";"188(c)";"139(c)";"";"";"";"";"";"";"";"";"";"";"";"";"";""
"23";"S5";"Oil quenched from 870 °C (1600 °F) and single tempered at: 650 °C (1200 °F)";"1035";"150";"1170";"170";"15";"40";"37";"";"";"";"";"";"";"";"";"";"";"";"";"";"";"";""
"24";"S7";"Annealed";"640";"93";"380";"55";"25";"55";"95 HRB";"";"";"";"";"";"";"";"";"";"";"";"";"";"";"";""
"25";"S7";"Fan cooled from 940 °C (1725 °F) and single tempered at: 205 °C (400 °F)";"2170";"315";"1450";"210";"7";"20";"58";"244(c)";"180(c)";"";"";"";"";"";"";"";"";"";"";"";"";"";""
"26";"S7";"Fan cooled from 940 °C (1725 °F) and single tempered at: 315°C (600°F)";"1965";"285";"1585";"230";"9";"25";"55";"309(c)";"228(c)";"";"";"";"";"";"";"";"";"";"";"";"";"";""
"27";"S7";"Fan cooled from 940 °C (1725 °F) and single tempered at: 425 °C (800 °F)";"1895";"275";"1410";"205";"10";"29";"53";"243(c)";"179(c)";"";"";"";"";"";"";"";"";"";"";"";"";"";""
"28";"S7";"Fan cooled from 940 °C (1725 °F) and single tempered at: 540 °C (1000 °F)";"1820";"264";"1380";"200";"10";"33";"51";"324(c)";"239(c)";"";"";"";"";"";"";"";"";"";"";"";"";"";""
"29";"S7";"Fan cooled from 940 °C (1725 °F) and single tempered at: 650 °C (1200 °F)";"1240";"180";"1035";"150";"14";"45";"39";"358(c)";"264(c)";"";"";"";"";"";"";"";"";"";"";"";"";"";""
"";"";"";"";"";"";"";"";"";"";"";"";"";"";"";"";"";"";"";"";"";"";"";"";"";""
"";"";"";"";"";"";"";"";"";"";"";"";"";"";"";"";"";"";"";"";"";"";"";"";"";""
"ASM Handbook, Volume 01 - Properties and Selection: Irons, Steels, and High-Performance Alloys © 1990 ASM International";"";"";"";"";"";"";"";"";"";"";"";"";"";"";"";"";"";"";"";"";"";"";"";"";""

File: data/ASM/vol1_thermal_conductivities_carbon_and_low_alloy_steels.csv
sep=;
"Title: ASM Handbook, Volume 01 - Properties and Selection: Irons, Steels, and High-Performance Alloys";"";"";"";"";"";"";"";"";"";"";"";"";"";"";"";"";"";"";"";"";"";"";"";"";""
"Table: Thermal conductivities of carbon and low-alloy steels";"";"";"";"";"";"";"";"";"";"";"";"";"";"";"";"";"";"";"";"";"";"";"";"";""
"DOWNLOAD SHOWS ONLY THE DISPLAYED DATA, UP TO 50 ROWS";"";"";"";"";"";"";"";"";"";"";"";"";"";"";"";"";"";"";"";"";"";"";"";"";""
"No.";"AISI-SAE grade";"treatment or condition";"conductivity (a) at 
0°C (32°F) (W/(m K))";"conductivity (a) at 
100°C (212°F) (W/(m K))";"conductivity (a) at 
200°C (392°F) (W/(m K))";"conductivity (a) at 
300°C (572°F) (W/(m K))";"conductivity (a) at 
400°C (752°F) (W/(m K))";"conductivity (a) at 
500°C (932°F) (W/(m K))";"conductivity (a) at 
600°C (1112°F) (W/(m K))";"conductivity (a) at 
700°C (1292°F) (W/(m K))";"conductivity (a) at 
800°C (1472°F) (W/(m K))";"conductivity (a) at 
1000°C (1832°F) (W/(m K))";"conductivity (a) at 
1200°C (2192°F) (W/(m K))";"";"";"";"";"";"";"";"";"";"";"";""
"1";"1008";"Unknown";"59.5";"57.8";"53.2";"49.4";"45.6";"41";"36.8";"33.1";"28.5";"27.6";"29.7";"";"";"";"";"";"";"";"";"";"";"";""
"2";"1008";"Annealed";"65.3(b)";"60.3";"54.9";"";"45.2";"";"36.4";"";"28.5";"27.6";"";"";"";"";"";"";"";"";"";"";"";"";""
"3";"1010";"Unknown";"";"46.7";"";"";"";"";"";"";"";"";"";"";"";"";"";"";"";"";"";"";"";"";""
"4";"1015";"Annealed";"51.9";"51";"48.9";"";"";"";"";"";"";"";"";"";"";"";"";"";"";"";"";"";"";"";""
"5";"1016";"Annealed";"51.9";"50.2";"47.6";"";"";"";"";"";"";"";"";"";"";"";"";"";"";"";"";"";"";"";""
"6";"1018";"Annealed";"51.9";"50.8";"48.9";"";"";"";"";"";"";"";"";"";"";"";"";"";"";"";"";"";"";"";""
"7";"1020";"Unknown";"51.9";"51";"48.9";"";"";"";"";"";"";"";"";"";"";"";"";"";"";"";"";"";"";"";""
"8";"1022";"Annealed";"51.9";"50.8";"48.8";"";"";"";"";"";"";"";"";"";"";"";"";"";"";"";"";"";"";"";""
"9";"1025";"Annealed";"51.9";"51.1";"49";"46.1";"42.7";"39.4";"35.6";"31.8";"26";"27.2";"29.7";"";"";"";"";"";"";"";"";"";"";"";""
"10";"1026";"Annealed";"51.9";"50.1";"48.4";"";"";"";"";"";"";"";"";"";"";"";"";"";"";"";"";"";"";"";""
"11";"1029";"Annealed";"51.9";"50.1";"48.4";"";"";"";"";"";"";"";"";"";"";"";"";"";"";"";"";"";"";"";""
"12";"1030";"Annealed";"";"51";"";"";"";"";"";"";"";"";"";"";"";"";"";"";"";"";"";"";"";"";""
"13";"1035";"Annealed";"";"50.8";"";"";"";"";"";"";"";"";"";"";"";"";"";"";"";"";"";"";"";"";""
"14";"1037";"Annealed";"";"51";"";"";"";"";"";"";"";"";"";"";"";"";"";"";"";"";"";"";"";"";""
"15";"1039";"Annealed";"";"50.7";"";"";"";"";"";"";"";"";"";"";"";"";"";"";"";"";"";"";"";"";""
"16";"1040";"Annealed";"";"50.7";"";"";"";"";"";"";"";"";"";"";"";"";"";"";"";"";"";"";"";"";""
"17";"1042";"Annealed";"51.9";"50.7";"48.2";"45.6";"41.9";"38.1";"33.9";"30.1";"24.7";"26.8";"29.7";"";"";"";"";"";"";"";"";"";"";"";""
"18";"1043";"Annealed";"";"50.8";"";"";"";"";"";"";"";"";"";"";"";"";"";"";"";"";"";"";"";"";""
"19";"1044";"Annealed";"";"50.8";"";"";"";"";"";"";"";"";"";"";"";"";"";"";"";"";"";"";"";"";""
"20";"1045";"Annealed";"";"50.8";"";"";"";"";"";"";"";"";"";"";"";"";"";"";"";"";"";"";"";"";""
"21";"1046";"Unknown";"51.2";"49.7";"";"";"";"";"";"";"";"";"";"";"";"";"";"";"";"";"";"";"";"";""
"22";"1050";"Annealed";"51.2";"49.7";"46.8";"";"";"";"";"";"";"";"";"";"";"";"";"";"";"";"";"";"";"";""
"23";"1055";"Unknown";"51.2";"49.7";"";"";"";"";"";"";"";"";"";"";"";"";"";"";"";"";"";"";"";"";""
"24";"1060";"Unknown";"50.5";"";"46.8";"";"";"";"";"";"";"";"";"";"";"";"";"";"";"";"";"";"";"";""
"25";"1064";"Unknown";"51.2";"49.7";"";"";"";"";"";"";"";"";"";"";"";"";"";"";"";"";"";"";"";"";""
"26";"1070";"Unknown";"49.9";"48.4";"";"";"";"";"";"";"";"";"";"";"";"";"";"";"";"";"";"";"";"";""
"27";"1078";"Annealed";"47.8";"48.2";"45.2";"41.4";"38.1";"35.2";"32.7";"30.1";"24.3";"26.8";"30.1";"";"";"";"";"";"";"";"";"";"";"";""
"28";"1078";"Unknown";"49.6";"48.1";"";"";"";"";"";"";"";"";"";"";"";"";"";"";"";"";"";"";"";"";""
"29";"1080";"Unknown";"50.5";"";"46.8";"";"";"";"";"";"";"";"";"";"";"";"";"";"";"";"";"";"";"";""
"30";"1086";"Unknown";"49.9";"48.4";"";"";"";"";"";"";"";"";"";"";"";"";"";"";"";"";"";"";"";"";""
"31";"1095";"Unknown";"";"46.7";"";"";"";"";"";"";"";"";"";"";"";"";"";"";"";"";"";"";"";"";""
"32";"1117";"Unknown";"51.9(b)";"";"";"";"";"";"";"";"";"";"";"";"";"";"";"";"";"";"";"";"";"";""
"33";"1118";"Unknown";"51.5(b)";"";"";"";"";"";"";"";"";"";"";"";"";"";"";"";"";"";"";"";"";"";""
"34";"1141";"Unknown";"";"50.5";"47.6";"";"";"";"";"";"";"";"";"";"";"";"";"";"";"";"";"";"";"";""
"35";"1151";"Unknown";"";"50.5";"47.6";"";"";"";"";"";"";"";"";"";"";"";"";"";"";"";"";"";"";"";""
"36";"1522";"Annealed";"51.9";"50.1";"48.4";"";"";"";"";"";"";"";"";"";"";"";"";"";"";"";"";"";"";"";""
"37";"1524";"Annealed";"51.9";"50.1";"48.4";"";"";"";"";"";"";"";"";"";"";"";"";"";"";"";"";"";"";"";""
"38";"1526";"Annealed";"51.9";"50.1";"48.4";"";"";"";"";"";"";"";"";"";"";"";"";"";"";"";"";"";"";"";""
"39";"1541";"Annealed";"51.9";"50.1";"48.4";"";"";"";"";"";"";"";"";"";"";"";"";"";"";"";"";"";"";"";""
"40";"1548";"Unknown";"50.5";"49";"48.3";"";"";"";"";"";"";"";"";"";"";"";"";"";"";"";"";"";"";"";""
"41";"1551";"Annealed";"50.7";"49.3";"48.4";"";"";"";"";"";"";"";"";"";"";"";"";"";"";"";"";"";"";"";""
"42";"1561";"Annealed";"51.2";"49.7";"";"";"";"";"";"";"";"";"";"";"";"";"";"";"";"";"";"";"";"";""
"43";"1566";"Annealed";"51.2";"49.7";"";"";"";"";"";"";"";"";"";"";"";"";"";"";"";"";"";"";"";"";""
"44";"2515";"Unknown";"34.3(b)";"";"";"38.2(c)";"";"";"";"";"";"";"";"";"";"";"";"";"";"";"";"";"";"";""
"45";"4037";"Hardened and tempered";"";"48.2";"45.6";"";"39.4";"";"33.9";"";"";"";"";"";"";"";"";"";"";"";"";"";"";"";""
"46";"4130";"Hardened and tempered";"";"42.7";"";"40.6";"";"37.3";"";"31";"";"28.1";"30.1";"";"";"";"";"";"";"";"";"";"";"";""
"47";"4140";"Hardened and tempered";"";"42.7";"42.3";"";"37.7";"";"33.1";"";"";"";"";"";"";"";"";"";"";"";"";"";"";"";""
"48";"4145";"Hardened and tempered";"41.8(b)";"";"";"";"";"";"";"";"";"";"";"";"";"";"";"";"";"";"";"";"";"";""
"49";"4161";"Hardened and tempered";"42.7(b)";"";"";"";"";"";"";"";"";"";"";"";"";"";"";"";"";"";"";"";"";"";""
"50";"4427";"Unknown";"36.8(b)";"";"";"";"";"";"";"";"";"";"";"";"";"";"";"";"";"";"";"";"";"";""
"";"";"";"";"";"";"";"";"";"";"";"";"";"";"";"";"";"";"";"";"";"";"";"";"";""
"";"";"";"";"";"";"";"";"";"";"";"";"";"";"";"";"";"";"";"";"";"";"";"";"";""
"ASM Handbook, Volume 01 - Properties and Selection: Irons, Steels, and High-Performance Alloys © 1990 ASM International";"";"";"";"";"";"";"";"";"";"";"";"";"";"";"";"";"";"";"";"";"";"";"";"";""

File: data/ASM/vol1_thermal_conductivities_carbon_and_low_alloy_steels_part2.csv
sep=;
"Title: ASM Handbook, Volume 01 - Properties and Selection: Irons, Steels, and High-Performance Alloys";"";"";"";"";"";"";"";"";"";"";"";"";"";"";"";"";"";"";"";"";"";"";"";"";""
"Table: Thermal conductivities of carbon and low-alloy steels";"";"";"";"";"";"";"";"";"";"";"";"";"";"";"";"";"";"";"";"";"";"";"";"";""
"DOWNLOAD SHOWS ONLY THE DISPLAYED DATA, UP TO 50 ROWS";"";"";"";"";"";"";"";"";"";"";"";"";"";"";"";"";"";"";"";"";"";"";"";"";""
"No.";"AISI-SAE grade";"treatment or condition";"conductivity (a) at 
0°C (32°F) (W/(m K))";"conductivity (a) at 
100°C (212°F) (W/(m K))";"conductivity (a) at 
200°C (392°F) (W/(m K))";"conductivity (a) at 
300°C (572°F) (W/(m K))";"conductivity (a) at 
400°C (752°F) (W/(m K))";"conductivity (a) at 
500°C (932°F) (W/(m K))";"conductivity (a) at 
600°C (1112°F) (W/(m K))";"conductivity (a) at 
700°C (1292°F) (W/(m K))";"conductivity (a) at 
800°C (1472°F) (W/(m K))";"conductivity (a) at 
1000°C (1832°F) (W/(m K))";"conductivity (a) at 
1200°C (2192°F) (W/(m K))";"";"";"";"";"";"";"";"";"";"";"";""
"51";"4626";"Unknown";"";"44.1";"";"";"";"";"";"";"";"";"";"";"";"";"";"";"";"";"";"";"";"";""
"52";"5132";"Unknown";"48.6";"46.5";"44.4";"42.3";"38.5";"35.6";"31.8";"28.9";"26";"28.1";"30.1";"";"";"";"";"";"";"";"";"";"";"";""
"53";"5140";"Hardened and tempered";"";"44.8";"43.5";"";"37.7";"";"31.4";"";"";"";"";"";"";"";"";"";"";"";"";"";"";"";""
"54";"8617";"Unknown";"";"43.3";"";"";"";"";"";"";"";"";"";"";"";"";"";"";"";"";"";"";"";"";""
"55";"8622";"Unknown";"";"37.5(d)";"";"";"";"";"";"";"";"";"";"";"";"";"";"";"";"";"";"";"";"";""
"56";"8627";"Unknown";"";"37.5(d)";"";"";"";"";"";"";"";"";"";"";"";"";"";"";"";"";"";"";"";"";""
"57";"8637";"Unknown";"";"37.5(d)";"";"";"";"";"";"";"";"";"";"";"";"";"";"";"";"";"";"";"";"";""
"58";"8822";"Unknown";"";"37.5(d)";"";"";"";"";"";"";"";"";"";"";"";"";"";"";"";"";"";"";"";"";""
"";"";"";"";"";"";"";"";"";"";"";"";"";"";"";"";"";"";"";"";"";"";"";"";"";""
"";"";"";"";"";"";"";"";"";"";"";"";"";"";"";"";"";"";"";"";"";"";"";"";"";""
"ASM Handbook, Volume 01 - Properties and Selection: Irons, Steels, and High-Performance Alloys © 1990 ASM International";"";"";"";"";"";"";"";"";"";"";"";"";"";"";"";"";"";"";"";"";"";"";"";"";""

File: data/ASM/vol1_typical_tensile_properties_annealed_type300_austenitic_stainless.csv
sep=;
"Title: ASM Handbook, Volume 01 - Properties and Selection: Irons, Steels, and High-Performance Alloys";"";"";"";"";"";"";"";"";"";"";"";"";"";"";"";"";"";"";"";"";"";"";"";"";""
"Table: Table 14 Typical tensile properties of annealed type 300 austenitic stainless steels";"";"";"";"";"";"";"";"";"";"";"";"";"";"";"";"";"";"";"";"";"";"";"";"";""
"DOWNLOAD SHOWS ONLY THE DISPLAYED DATA, UP TO 50 ROWS";"";"";"";"";"";"";"";"";"";"";"";"";"";"";"";"";"";"";"";"";"";"";"";"";""
"No.";"type";"form";"orientation";"temperature (°C)";"temperature (°F)";"tensile 
strength (MPa)";"tensile 
strength (ksi)";"yield 
strength (MPa)";"yield 
strength (ksi)";"elongation (%)";"reduction 
in area (%)";"notch tensile 
strength (a) (MPa)";"notch tensile 
strength (a) (ksi)";"Young's 
modulus (GPa)";"Young's 
modulus (106 psi)";"";"";"";"";"";"";"";"";"";""
"1";"303";"bar";"longitudinal orientation";"24";"75";"730";"106";"425";"61.4";"67";"70";"";"";"";"";"";"";"";"";"";"";"";"";"";""
"2";"303";"bar";"longitudinal orientation";"-78";"-108";"1190";"172";"435";"63.3";"43";"60";"";"";"";"";"";"";"";"";"";"";"";"";"";""
"3";"303";"bar";"longitudinal orientation";"-196";"-320";"1660";"240";"465";"67.3";"36";"54";"";"";"";"";"";"";"";"";"";"";"";"";"";""
"4";"303";"bar";"longitudinal orientation";"-253";"-423";"2060";"298";"570";"82.6";"33";"";"";"";"";"";"";"";"";"";"";"";"";"";"";""
"5";"303";"bar";"longitudinal orientation";"-269";"-452";"1830";"266";"";"";"30";"37";"";"";"";"";"";"";"";"";"";"";"";"";"";""
"6";"304";"sheet";"longitudinal orientation";"24";"75";"660";"95.5";"295";"42.5";"75";"";"715";"104";"";"";"";"";"";"";"";"";"";"";"";""
"7";"304";"sheet";"longitudinal orientation";"-196";"-320";"1625";"236";"380";"55";"42";"";"1450";"210";"";"";"";"";"";"";"";"";"";"";"";""
"8";"304";"sheet";"longitudinal orientation";"-253";"-423";"1800";"261";"425";"62";"31";"";"1160";"168";"";"";"";"";"";"";"";"";"";"";"";""
"9";"304";"sheet";"longitudinal orientation";"-269";"-452";"1700";"247";"570";"82.5";"30";"";"1230";"178";"";"";"";"";"";"";"";"";"";"";"";""
"10";"304";"plate";"longitudinal orientation";"24";"75";"590";"85.9";"330";"47.6";"64";"";"";"";"";"";"";"";"";"";"";"";"";"";"";""
"11";"304";"plate";"longitudinal orientation";"-253";"-423";"1720";"250";"410";"59.4";"";"";"";"";"";"";"";"";"";"";"";"";"";"";"";""
"12";"304";"bar";"longitudinal orientation";"24";"75";"640";"92.8";"235";"33.9";"76";"82";"710";"103";"";"";"";"";"";"";"";"";"";"";"";""
"13";"304";"bar";"longitudinal orientation";"-78";"-108";"1150";"167";"300";"43.2";"50";"76";"";"";"";"";"";"";"";"";"";"";"";"";"";""
"14";"304";"bar";"longitudinal orientation";"-196";"-320";"1520";"221";"280";"40.9";"45";"66";"1060";"153";"";"";"";"";"";"";"";"";"";"";"";""
"15";"304";"bar";"longitudinal orientation";"-253";"-423";"1860";"270";"420";"60.6";"27";"54";"1120";"162";"";"";"";"";"";"";"";"";"";"";"";""
"16";"304";"bar";"longitudinal orientation";"-269";"-452";"1720";"250";"400";"58.2";"30";"55";"";"";"";"";"";"";"";"";"";"";"";"";"";""
"17";"304L";"sheet";"longitudinal orientation";"24";"75";"660";"95.9";"295";"42.8";"56";"";"730";"106";"";"";"";"";"";"";"";"";"";"";"";""
"18";"304L";"sheet";"longitudinal orientation";"-78";"-108";"980";"142";"250";"36";"43";"";"1030";"150";"";"";"";"";"";"";"";"";"";"";"";""
"19";"304L";"sheet";"longitudinal orientation";"-196";"-320";"1460";"212";"275";"39.6";"37";"";"1420";"206";"";"";"";"";"";"";"";"";"";"";"";""
"20";"304L";"sheet";"longitudinal orientation";"-253";"-423";"1750";"254";"305";"44.5";"33";"";"1290";"187";"";"";"";"";"";"";"";"";"";"";"";""
"21";"304L";"sheet";"longitudinal orientation";"-269";"-452";"1590";"230";"405";"58.5";"29";"";"1460";"212";"";"";"";"";"";"";"";"";"";"";"";""
"22";"304L";"sheet";"transverse orientation";"-269";"-452";"1540";"223";"410";"59.5";"35";"";"";"";"";"";"";"";"";"";"";"";"";"";"";""
"23";"304L";"bar";"longitudinal orientation";"24";"75";"660";"95.5";"405";"58.9";"78";"81";"";"";"190";"27.6";"";"";"";"";"";"";"";"";"";""
"24";"304L";"bar";"longitudinal orientation";"-78";"-108";"1060";"153";"435";"62.8";"70";"74";"";"";"";"";"";"";"";"";"";"";"";"";"";""
"25";"304L";"bar";"longitudinal orientation";"-196";"-320";"1510";"219";"460";"66.6";"43";"66";"";"";"205";"29.7";"";"";"";"";"";"";"";"";"";""
"26";"304L";"bar";"longitudinal orientation";"-253";"-423";"1880";"273";"525";"75.8";"42";"41";"";"";"";"";"";"";"";"";"";"";"";"";"";""
"27";"304L";"bar";"longitudinal orientation";"-269";"-452";"1660";"241";"545";"79.4";"34";"56";"";"";"200";"29.2";"";"";"";"";"";"";"";"";"";""
"28";"310";"sheet";"longitudinal orientation";"24";"75";"570";"83";"240";"35";"50";"";"645";"93.9";"";"";"";"";"";"";"";"";"";"";"";""
"29";"310";"sheet";"longitudinal orientation";"-196";"-320";"1080";"156";"545";"79.1";"68";"";"1070";"155";"";"";"";"";"";"";"";"";"";"";"";""
"30";"310";"sheet";"longitudinal orientation";"-253";"-423";"1300";"188";"715";"104";"56";"";"1250";"182";"";"";"";"";"";"";"";"";"";"";"";""
"31";"310";"sheet";"longitudinal orientation";"-269";"-452";"1230";"178";"770";"112";"58";"";"";"";"";"";"";"";"";"";"";"";"";"";"";""
"32";"310";"sheet";"transverse orientation";"24";"75";"600";"86.8";"240";"34.8";"46";"";"630";"91.6";"";"";"";"";"";"";"";"";"";"";"";""
"33";"310";"sheet";"transverse orientation";"-269";"-452";"1280";"186";"800";"116";"58";"";"";"";"";"";"";"";"";"";"";"";"";"";"";""
"34";"310";"bar";"longitudinal orientation";"24";"75";"585";"84.8";"340";"49.1";"50";"76";"770";"112";"";"";"";"";"";"";"";"";"";"";"";""
"35";"310";"bar";"longitudinal orientation";"-78";"-108";"740";"107";"305";"43.9";"72";"68";"";"";"";"";"";"";"";"";"";"";"";"";"";""
"36";"310";"bar";"longitudinal orientation";"-196";"-320";"1090";"158";"520";"75.5";"68";"50";"";"";"205";"29.9";"";"";"";"";"";"";"";"";"";""
"37";"310";"bar";"longitudinal orientation";"-253";"-423";"1390";"202";"855";"124";"44";"48";"1305";"189";"";"";"";"";"";"";"";"";"";"";"";""
"38";"310";"bar";"longitudinal orientation";"-269";"-452";"1300";"189";"715";"104";"50";"41";"";"";"205";"29.9";"";"";"";"";"";"";"";"";"";""
"39";"310S";"forging";"transverse orientation";"24";"75";"585";"84.8";"260";"37.9";"54";"71";"800";"116";"";"";"";"";"";"";"";"";"";"";"";""
"40";"310S";"forging";"transverse orientation";"-196";"-320";"1100";"159";"605";"87.6";"72";"52";"1350";"196";"";"";"";"";"";"";"";"";"";"";"";""
"41";"310S";"forging";"transverse orientation";"-269";"-452";"1300";"189";"815";"118";"64";"45";"1600";"232";"";"";"";"";"";"";"";"";"";"";"";""
"42";"316";"sheet";"longitudinal orientation";"24";"75";"595";"86.4";"275";"39.8";"60";"";"";"";"";"";"";"";"";"";"";"";"";"";"";""
"43";"316";"sheet";"longitudinal orientation";"-253";"-423";"1580";"229";"664";"96.6";"55";"";"";"";"";"";"";"";"";"";"";"";"";"";"";""
"44";"321";"sheet";"longitudinal orientation";"24";"75";"620";"89.6";"225";"32.4";"55";"";"625";"90.4";"180";"26";"";"";"";"";"";"";"";"";"";""
"45";"321";"sheet";"longitudinal orientation";"-196";"-320";"1380";"200";"315";"45.6";"46";"";"1520";"220";"205";"29.5";"";"";"";"";"";"";"";"";"";""
"46";"321";"sheet";"longitudinal orientation";"-253";"-423";"1650";"239";"375";"54.5";"36";"";"1460";"212";"210";"30.7";"";"";"";"";"";"";"";"";"";""
"47";"321";"bar";"longitudinal orientation";"24";"75";"675";"97.6";"430";"62.2";"55";"79";"";"";"";"";"";"";"";"";"";"";"";"";"";""
"48";"321";"bar";"longitudinal orientation";"-78";"-108";"1060";"153";"385";"55.9";"46";"73";"";"";"";"";"";"";"";"";"";"";"";"";"";""
"49";"321";"bar";"longitudinal orientation";"-196";"-320";"1540";"223";"450";"65.4";"38";"60";"";"";"";"";"";"";"";"";"";"";"";"";"";""
"50";"321";"bar";"longitudinal orientation";"-253";"-423";"1860";"270";"405";"58.5";"35";"44";"";"";"";"";"";"";"";"";"";"";"";"";"";""
"";"";"";"";"";"";"";"";"";"";"";"";"";"";"";"";"";"";"";"";"";"";"";"";"";""
"";"";"";"";"";"";"";"";"";"";"";"";"";"";"";"";"";"";"";"";"";"";"";"";"";""
"ASM Handbook, Volume 01 - Properties and Selection: Irons, Steels, and High-Performance Alloys © 1990 ASM International";"";"";"";"";"";"";"";"";"";"";"";"";"";"";"";"";"";"";"";"";"";"";"";"";""

File: data/ASM/vol1_typical_tensile_properties_annealed_type300_austenitic_stainless_part2.csv
sep=;
"Title: ASM Handbook, Volume 01 - Properties and Selection: Irons, Steels, and High-Performance Alloys";"";"";"";"";"";"";"";"";"";"";"";"";"";"";"";"";"";"";"";"";"";"";"";"";""
"Table: Table 14 Typical tensile properties of annealed type 300 austenitic stainless steels";"";"";"";"";"";"";"";"";"";"";"";"";"";"";"";"";"";"";"";"";"";"";"";"";""
"DOWNLOAD SHOWS ONLY THE DISPLAYED DATA, UP TO 50 ROWS";"";"";"";"";"";"";"";"";"";"";"";"";"";"";"";"";"";"";"";"";"";"";"";"";""
"No.";"type";"form";"orientation";"temperature (°C)";"temperature (°F)";"tensile 
strength (MPa)";"tensile 
strength (ksi)";"yield 
strength (MPa)";"yield 
strength (ksi)";"elongation (%)";"reduction 
in area (%)";"notch tensile 
strength (a) (MPa)";"notch tensile 
strength (a) (ksi)";"Young's 
modulus (GPa)";"Young's 
modulus (106 psi)";"";"";"";"";"";"";"";"";"";""
"51";"347";"sheet";"longitudinal orientation";"24";"75";"650";"94";"255";"37";"52";"";"";"";"";"";"";"";"";"";"";"";"";"";"";""
"52";"347";"sheet";"longitudinal orientation";"-196";"-320";"1365";"198";"420";"61";"47";"";"";"";"";"";"";"";"";"";"";"";"";"";"";""
"53";"347";"sheet";"longitudinal orientation";"-253";"-423";"1610";"234";"435";"63";"35";"";"";"";"";"";"";"";"";"";"";"";"";"";"";""
"54";"347";"bar";"";"24";"75";"670";"97.4";"340";"49.3";"57";"76";"";"";"";"";"";"";"";"";"";"";"";"";"";""
"55";"347";"bar";"";"-78";"-108";"995";"144";"475";"68.8";"51";"71";"";"";"";"";"";"";"";"";"";"";"";"";"";""
"56";"347";"bar";"";"-196";"-320";"1470";"214";"430";"62.2";"43";"60";"";"";"";"";"";"";"";"";"";"";"";"";"";""
"57";"347";"bar";"";"-253";"-423";"1850";"268";"525";"76.4";"38";"45";"";"";"";"";"";"";"";"";"";"";"";"";"";""
"";"";"";"";"";"";"";"";"";"";"";"";"";"";"";"";"";"";"";"";"";"";"";"";"";""
"";"";"";"";"";"";"";"";"";"";"";"";"";"";"";"";"";"";"";"";"";"";"";"";"";""
"ASM Handbook, Volume 01 - Properties and Selection: Irons, Steels, and High-Performance Alloys © 1990 ASM International";"";"";"";"";"";"";"";"";"";"";"";"";"";"";"";"";"";"";"";"";"";"";"";"";""

File: data/ASM/vol4_hardening_aging_treatments_hardnesses_maraging_steels.csv
sep=;
"Title: ASM Handbook, Volume 04 - Heat Treating";"";"";"";"";"";"";"";"";"";"";"";"";"";"";"";"";"";"";"";"";"";"";"";"";""
"Table: Table 5. Typical Hardening (Aging) Treatments and Resultant Hardnesses for Maraging Steels";"";"";"";"";"";"";"";"";"";"";"";"";"";"";"";"";"";"";"";"";"";"";"";"";""
"DOWNLOAD SHOWS ONLY THE DISPLAYED DATA, UP TO 50 ROWS";"";"";"";"";"";"";"";"";"";"";"";"";"";"";"";"";"";"";"";"";"";"";"";"";""
"No.";"grade";"aging treatment(a) (°C)";"aging treatment(a) (°F)";"nominal hardness, HRC (unitless)";"";"";"";"";"";"";"";"";"";"";"";"";"";"";"";"";"";"";"";"";""
"1";"18 Nickel,Ni  C (200)";"480";"900(b)";"44";"";"";"";"";"";"";"";"";"";"";"";"";"";"";"";"";"";"";"";"";""
"2";"18 Nickel,Ni  T (200)";"480";"900(b)";"44";"";"";"";"";"";"";"";"";"";"";"";"";"";"";"";"";"";"";"";"";""
"3";"18 Nickel,Ni  C (250)";"480";"900(b)";"50";"";"";"";"";"";"";"";"";"";"";"";"";"";"";"";"";"";"";"";"";""
"4";"18 Nickel,Ni  T (250)";"480";"900(b)";"50";"";"";"";"";"";"";"";"";"";"";"";"";"";"";"";"";"";"";"";"";""
"5";"18 Nickel,Ni  C (300)";"480";"900(b)";"53";"";"";"";"";"";"";"";"";"";"";"";"";"";"";"";"";"";"";"";"";""
"6";"18 Nickel,Ni  T (300)";"480";"900(b)";"53";"";"";"";"";"";"";"";"";"";"";"";"";"";"";"";"";"";"";"";"";""
"7";"18 Nickel,Ni  C (350)";"480";"900(b)";"58";"";"";"";"";"";"";"";"";"";"";"";"";"";"";"";"";"";"";"";"";""
"";"";"";"";"";"";"";"";"";"";"";"";"";"";"";"";"";"";"";"";"";"";"";"";"";""
"";"";"";"";"";"";"";"";"";"";"";"";"";"";"";"";"";"";"";"";"";"";"";"";"";""
"ASM Handbook, Volume 04 - Heat Treating © 1991 ASM International";"";"";"";"";"";"";"";"";"";"";"";"";"";"";"";"";"";"";"";"";"";"";"";"";""

File: data/ASM/vol4_hardening_and_tempering_of_tool_steels.csv
sep=;
"Title: ASM Handbook, Volume 04 - Heat Treating";"";"";"";"";"";"";"";"";"";"";"";"";"";"";"";"";"";"";"";"";"";"";"";"";""
"Table: Table 3. Hardening and Tempering of Tool Steels";"";"";"";"";"";"";"";"";"";"";"";"";"";"";"";"";"";"";"";"";"";"";"";"";""
"DOWNLOAD SHOWS ONLY THE DISPLAYED DATA, UP TO 50 ROWS";"";"";"";"";"";"";"";"";"";"";"";"";"";"";"";"";"";"";"";"";"";"";"";"";""
"No.";"steel";"steel type";"rate of heating";"hardening preheat temperature (°C)";"hardening preheat temperature (°F)";"hardening temperature (°C)";"hardening temperature (°F)";"time at temperature (min)";"quenching medium(a)";"tempering temperature (°C)";"tempering temperature (°F)";"";"";"";"";"";"";"";"";"";"";"";"";"";""
"1";"Molybdenum high-speed steels";"M1, M7, M10";"Rapidly from preheat";"730 - 845";"1350 - 1550";"1175 - 1220";"2150 - 2225(b)";"2 - 5";"oil quench, O, air quench, A, or salt bath quench, S";"540 - 595(c)";"1000 - 1100(c)";"";"";"";"";"";"";"";"";"";"";"";"";"";""
"2";"Molybdenum high-speed steels";"M2";"Rapidly from preheat";"730 - 845";"1350 - 1550";"1190 - 1230";"2175 - 2250(b)";"2 - 5";"oil quench, O, air quench, A, or salt bath quench, S";"540 - 595(c)";"1000 - 1100(c)";"";"";"";"";"";"";"";"";"";"";"";"";"";""
"3";"Molybdenum high-speed steels";"M3, M4, M30, M33, M34";"Rapidly from preheat";"730 - 845";"1350 - 1550";"1205 - 1230(b)";"2200 - 2250(b)";"2 - 5";"oil quench, O, air quench, A, or salt bath quench, S";"540 - 595(c)";"1000 - 1100(c)";"";"";"";"";"";"";"";"";"";"";"";"";"";""
"4";"Molybdenum high-speed steels";"M6";"Rapidly from preheat";"790";"1450";"1175 - 1205(b)";"2150 - 2200(b)";"2 - 5";"oil quench, O, air quench, A, or salt bath quench, S";"540 - 595(c)";"1000 - 1100(c)";"";"";"";"";"";"";"";"";"";"";"";"";"";""
"5";"Molybdenum high-speed steels";"M36";"Rapidly from preheat";"730 - 845";"1350 - 1550";"1220 - 1245(b)";"2225 - 2275(b)";"2 - 5";"oil quench, O, air quench, A, or salt bath quench, S";"540 - 595(c)";"1000 - 1100(c)";"";"";"";"";"";"";"";"";"";"";"";"";"";""
"6";"Molybdenum high-speed steels";"M41";"Rapidly from preheat";"730 - 845";"1350 - 1550";"1190 - 1215(b)";"2175 - 2220(b)";"2 - 5";"oil quench, O, air quench, A, or salt bath quench, S";"540 - 595(d)";"1000 - 1100(d)";"";"";"";"";"";"";"";"";"";"";"";"";"";""
"7";"Molybdenum high-speed steels";"M42";"Rapidly from preheat";"730 - 845";"1350 - 1550";"1190 - 1210(b)";"2175 - 2210(b)";"2 - 5";"oil quench, O, air quench, A, or salt bath quench, S";"510 - 595(d)";"950 - 1100(d)";"";"";"";"";"";"";"";"";"";"";"";"";"";""
"8";"Molybdenum high-speed steels";"M43";"Rapidly from preheat";"730 - 845";"1350 - 1550";"1190 - 1215(b)";"2175 - 2220(b)";"2 - 5";"oil quench, O, air quench, A, or salt bath quench, S";"510 - 595(d)";"950 - 1100(d)";"";"";"";"";"";"";"";"";"";"";"";"";"";""
"9";"Molybdenum high-speed steels";"M44";"Rapidly from preheat";"730 - 845";"1350 - 1550";"1200 - 1225(b)";"2190 - 2240(b)";"2 - 5";"oil quench, O, air quench, A, or salt bath quench, S";"540 - 625(d)";"1000 - 1160(d)";"";"";"";"";"";"";"";"";"";"";"";"";"";""
"10";"Molybdenum high-speed steels";"M46";"Rapidly from preheat";"730 - 845";"1350 - 1550";"1190 - 1220(b)";"2175 - 2225(b)";"2 - 5";"oil quench, O, air quench, A, or salt bath quench, S";"525 - 565(d)";"975 - 1050(d)";"";"";"";"";"";"";"";"";"";"";"";"";"";""
"11";"Molybdenum high-speed steels";"M47";"Rapidly from preheat";"730 - 845";"1350 - 1550";"1180 - 1205(b)";"2150 - 2200(b)";"2 - 5";"oil quench, O, air quench, A, or salt bath quench, S";"525 - 595(d)";"975 - 1100(d)";"";"";"";"";"";"";"";"";"";"";"";"";"";""
"12";"Tungsten high-speed steels";"T1, T2, T4, T8";"Rapidly from preheat";"815 - 870";"1500 - 1600";"1260 - 1300(b)";"2300 - 2375(b)";"2 - 5";"oil quench, O, air quench, A, or salt bath quench, S";"540 - 595(c)";"1000 - 1100(c)";"";"";"";"";"";"";"";"";"";"";"";"";"";""
"13";"Tungsten high-speed steels";"T5, T6";"Rapidly from preheat";"815 - 870";"1500 - 1600";"1275 - 1300(b)";"2325 - 2375(b)";"2 - 5";"oil quench, O, air quench, A, or salt bath quench, S";"540 - 595(c)";"1000 - 1100(c)";"";"";"";"";"";"";"";"";"";"";"";"";"";""
"14";"Tungsten high-speed steels";"T15";"Rapidly from preheat";"815 - 870";"1500 - 1600";"1205 - 1260(b)";"2200 - 2300(b)";"2 - 5";"oil quench, O, air quench, A, or salt bath quench, S";"540 - 650(d)";"1000 - 1200(d)";"";"";"";"";"";"";"";"";"";"";"";"";"";""
"15";"Chromium hot-work steels";"H10";"Moderately from preheat";"815";"1500";"1010 - 1040";"1850 - 1900";"15 - 40(e)";"air quench, A";"540 - 650";"1000 - 1200";"";"";"";"";"";"";"";"";"";"";"";"";"";""
"16";"Chromium hot-work steels";"H11, H12";"Moderately from preheat";"815";"1500";"995 - 1025";"1825 - 1875";"15 - 40(e)";"air quench, A";"540 - 650";"1000 - 1200";"";"";"";"";"";"";"";"";"";"";"";"";"";""
"17";"Chromium hot-work steels";"H13";"Moderately from preheat";"815";"1500";"995 - 1040";"1825 - 1900";"15 - 40(e)";"air quench, A";"540 - 650";"1000 - 1200";"";"";"";"";"";"";"";"";"";"";"";"";"";""
"18";"Chromium hot-work steels";"H14";"Moderately from preheat";"815";"1500";"1010 - 1065";"1850 - 1950";"15 - 40(e)";"air quench, A";"540 - 650";"1000 - 1200";"";"";"";"";"";"";"";"";"";"";"";"";"";""
"19";"Chromium hot-work steels";"H19";"Moderately from preheat";"815";"1500";"1095 - 1205";"2000 - 2200";"2 - 5";"air quench, A or oil quench, O";"540 - 705";"1000 - 1300";"";"";"";"";"";"";"";"";"";"";"";"";"";""
"20";"Molybdenum hot work steels";"H41, H43";"Rapidly from preheat";"730 - 845";"1350 - 1550";"1095 - 1190";"2000 - 2175";"2 - 5";"oil quench, O, air quench,  A, or salt bath quench, S";"565 - 650";"1050 - 1200";"";"";"";"";"";"";"";"";"";"";"";"";"";""
"21";"Molybdenum hot work steels";"H42";"Rapidly from preheat";"730 - 845";"1350 - 1550";"1120 - 1220";"2050 - 2225";"2 - 5";"oil quench, O, A, or salt bath quench, S";"565 - 650";"1050 - 1200";"";"";"";"";"";"";"";"";"";"";"";"";"";""
"22";"Tungsten hot work steels";"H21, H22";"Rapidly from preheat";"815";"1500";"1095 - 1205";"2000 - 2200";"2 - 5";"A or oil quench, O";"595 - 675";"1100 - 1250";"";"";"";"";"";"";"";"";"";"";"";"";"";""
"23";"Tungsten hot work steels";"H23";"Rapidly from preheat";"845";"1500";"1205 - 1260";"2200 - 2300";"2 - 5";"oil quench, O";"650 - 815";"1200 - 1500";"";"";"";"";"";"";"";"";"";"";"";"";"";""
"24";"Tungsten hot work steels";"H24";"Rapidly from preheat";"815";"1500";"1095 - 1230";"2000 - 2250";"2 - 5";"oil quench, O";"565 - 650";"1050 - 1200";"";"";"";"";"";"";"";"";"";"";"";"";"";""
"25";"Tungsten hot work steels";"H25";"Rapidly from preheat";"815";"1500";"1150 - 1260";"2100 - 2300";"2 - 5";"air quench, A or oil quench, oil quench, O";"565 - 675";"1050 - 1250";"";"";"";"";"";"";"";"";"";"";"";"";"";""
"26";"Tungsten hot work steels";"H26";"Rapidly from preheat";"870";"1500";"1175 - 1260";"2150 - 2300";"2 - 5";"oil quench, O, A, or salt bath quench, S";"565 - 675";"1050 - 1250";"";"";"";"";"";"";"";"";"";"";"";"";"";""
"27";"Medium-alloy air-hardening cold work steels";"A2";"Slowly";"790";"1450";"925 - 980";"1700 - 1800";"20 - 45";"air quench, A";"175 - 540";"350 - 1000";"";"";"";"";"";"";"";"";"";"";"";"";"";""
"28";"Medium-alloy air-hardening cold work steels";"A3";"Slowly";"790";"1450";"955 - 980";"1750 - 1800";"25 - 60";"air quench, A";"175 - 540";"350 - 1000";"";"";"";"";"";"";"";"";"";"";"";"";"";""
"29";"Medium-alloy air-hardening cold work steels";"A4";"Slowly";"675";"1250";"815 - 870";"1500 - 1600";"20 - 45";"air quench, A";"175 - 425";"350 - 800";"";"";"";"";"";"";"";"";"";"";"";"";"";""
"30";"Medium-alloy air-hardening cold work steels";"A6";"Slowly";"650";"1200";"830 - 870";"1525 - 1600";"20 - 45";"air quench, A";"150 - 425";"300 - 800";"";"";"";"";"";"";"";"";"";"";"";"";"";""
"31";"Medium-alloy air-hardening cold work steels";"A7";"Very slowly";"815";"1500";"955 - 980";"1750 - 1800";"30 - 60";"air quench, A";"150 - 540";"300 - 1000";"";"";"";"";"";"";"";"";"";"";"";"";"";""
"32";"Medium-alloy air-hardening cold work steels";"A8";"Slowly";"790";"1450";"980 - 1010";"1800 - 1850";"20 - 45";"air quench, A";"175 - 595";"350 - 1100";"";"";"";"";"";"";"";"";"";"";"";"";"";""
"33";"Medium-alloy air-hardening cold work steels";"A9";"Slowly";"790";"1450";"980 - 1025";"1800 - 1875";"20 - 45";"air quench, A";"510 - 620";"950 - 1150";"";"";"";"";"";"";"";"";"";"";"";"";"";""
"34";"Medium-alloy air-hardening cold work steels";"AI0";"Slowly";"650";"1200";"790 - 815";"1450 - 1500";"30 - 60";"air quench, A";"175 - 425";"350 - 800";"";"";"";"";"";"";"";"";"";"";"";"";"";""
"35";"Oil-hardening cold work steels";"O1";"Slowly";"650";"1200";"790 - 815";"1450 - 1500";"10 - 30";"oil quench, O";"175 - 260";"350 - 500";"";"";"";"";"";"";"";"";"";"";"";"";"";""
"36";"Oil-hardening cold work steels";"O2";"Slowly";"650";"1200";"760 - 800";"1400 - 1475";"5 - 20";"oil quench, O";"175 - 260";"350 - 500";"";"";"";"";"";"";"";"";"";"";"";"";"";""
"37";"Oil-hardening cold work steels";"O6";"Slowly";"";"";"790 - 815";"1450 - 1500";"10 - 30";"oil quench, O";"175 - 315";"350 - 600";"";"";"";"";"";"";"";"";"";"";"";"";"";""
"38";"Oil-hardening cold work steels";"O7";"Slowly";"650";"1200";"790 - 830";"water quench, W: 1450 - 1525";"10 - 30";"oil quench, O or water quench, W";"175 - 290";"350 - 550";"";"";"";"";"";"";"";"";"";"";"";"";"";""
"39";"Oil-hardening cold work steels";"";"";"";"";"845 - 885";"oil quench, O:1550 - 1625";"";"oil quench, O or water quench, W";"";"";"";"";"";"";"";"";"";"";"";"";"";"";"";""
"40";"Shock-resisting steels";"S1";"Slowly";"";"";"900 - 955";"1650 - 1750";"15 - 45";"oil quench, O";"205 - 650";"400 - 1200";"";"";"";"";"";"";"";"";"";"";"";"";"";""
"41";"Shock-resisting steels";"S2";"Slowly";"650(f)";"1200(f)";"845 - 900";"1550 - 1650";"5 - 20";"brine quench, B or water quench, W";"175 - 425";"350 - 800";"";"";"";"";"";"";"";"";"";"";"";"";"";""
"42";"Shock-resisting steels";"S5";"Slowly";"760";"1400";"870 - 925";"1600 - 1700";"5 - 20";"oil quench, O";"175 - 425";"350 - 800";"";"";"";"";"";"";"";"";"";"";"";"";"";""
"43";"Shock-resisting steels";"S7";"Slowly";"650 - 705";"1200 - 1300";"925 - 955";"1700 - 1750";"15 - 45";"air quench, A or oil quench, O";"205 - 620";"400 - 1150";"";"";"";"";"";"";"";"";"";"";"";"";"";""
"44";"Mold steels";"P2";"";"900 - 925(g)";"1650 - 1700(g)";"830 - 845(h)";"1525 - 1550(h)";"15";"oil quench, O";"175 - 260";"350 - 500";"";"";"";"";"";"";"";"";"";"";"";"";"";""
"45";"Mold steels";"P3";"";"900 - 925(g)";"1650 - 1700(g)";"800 - 830(h)";"1475 - 1525(h)";"15";"oil quench, O";"175 - 260";"350 - 500";"";"";"";"";"";"";"";"";"";"";"";"";"";""
"46";"Mold steels";"P4";"";"970 - 995(g)";"1775 - 1825(g)";"970 - 995(h)";"1775 - 1825(h)";"15";"air quench, A";"175 - 480";"350 - 900";"";"";"";"";"";"";"";"";"";"";"";"";"";""
"47";"Mold steels";"D5";"";"900 - 925(g)";"1650 - 1700(g)";"845 - 870(h)";"1550 - 1600(h)";"15";"oil quench, O or water quench, W";"175 - 260";"350 - 500";"";"";"";"";"";"";"";"";"";"";"";"";"";""
"48";"Mold steels";"P6";"";"900 - 925(g)";"1650 - 1700(g)";"790 - 815(h)";"1450 - 1500(h)";"15";"air quench, A or water quench, W";"175 - 230";"350 - 450";"";"";"";"";"";"";"";"";"";"";"";"";"";""
"49";"Mold steels";"P20";"";"870 - 900(h)";"1600 - 1650(h)";"815 - 870";"1500 - 1600";"15";"oil quench, O";"480 - 595(i)";"900 - 1100(i)";"";"";"";"";"";"";"";"";"";"";"";"";"";""
"50";"Mold steels";"P21 (j)";"Slowly";"Do not preheat";"Do not preheat";"705 - 730";"1300 - 1350";"60 - 180";"air quench, A or oil quench, O";"510 - 550";"950 - 1025";"";"";"";"";"";"";"";"";"";"";"";"";"";""
"";"";"";"";"";"";"";"";"";"";"";"";"";"";"";"";"";"";"";"";"";"";"";"";"";""
"";"";"";"";"";"";"";"";"";"";"";"";"";"";"";"";"";"";"";"";"";"";"";"";"";""
"ASM Handbook, Volume 04 - Heat Treating © 1991 ASM International";"";"";"";"";"";"";"";"";"";"";"";"";"";"";"";"";"";"";"";"";"";"";"";"";""

File: data/ASM/vol4_hardening_and_tempering_of_tool_steels_part2.csv
sep=;
"Title: ASM Handbook, Volume 04 - Heat Treating";"";"";"";"";"";"";"";"";"";"";"";"";"";"";"";"";"";"";"";"";"";"";"";"";""
"Table: Table 3. Hardening and Tempering of Tool Steels";"";"";"";"";"";"";"";"";"";"";"";"";"";"";"";"";"";"";"";"";"";"";"";"";""
"DOWNLOAD SHOWS ONLY THE DISPLAYED DATA, UP TO 50 ROWS";"";"";"";"";"";"";"";"";"";"";"";"";"";"";"";"";"";"";"";"";"";"";"";"";""
"No.";"steel";"steel type";"rate of heating";"hardening preheat temperature (°C)";"hardening preheat temperature (°F)";"hardening temperature (°C)";"hardening temperature (°F)";"time at temperature (min)";"quenching medium(a)";"tempering temperature (°C)";"tempering temperature (°F)";"";"";"";"";"";"";"";"";"";"";"";"";"";""
"51";"Low-alloy special-purpose steels";"L2";"Slowly";"";"";"water quench, W: 790 - 845";"water quench, W: 1450 - 1550";"10 - 30";"oil quench, O or water quench, W";"175 - 540";"350 - 1000";"";"";"";"";"";"";"";"";"";"";"";"";"";""
"52";"Low-alloy special-purpose steels";"";"";"";"";"oil quench, O: 845 - 925";"oil quench, O: 1550 - 1700";"";"oil quench, O or water quench, W";"";"";"";"";"";"";"";"";"";"";"";"";"";"";"";""
"53";"Low-alloy special-purpose steels";"L3";"Slowly";"";"";"water quench, W: 775 - 815";"water quench, W:1425 - 1500";"10 - 30";"oil quench, O or water quench, W";"175 - 315";"350 - 600";"";"";"";"";"";"";"";"";"";"";"";"";"";""
"54";"Low-alloy special-purpose steels";"";"";"";"";"oil quench, O: 815 - 870";"oil quench, O:1500 - 1600";"";"oil quench, O or water quench, W";"";"";"";"";"";"";"";"";"";"";"";"";"";"";"";""
"55";"Low-alloy special-purpose steels";"L6";"Slowly";"";"";"790 - 845";"1450 - 1550";"10 - 30";"oil quench, O";"175 - 540";"350 - 1000";"";"";"";"";"";"";"";"";"";"";"";"";"";""
"56";"Carbon-tungsten special-purpose steels";"F1, F2";"Slowly";"650";"1200";"790 - 870";"1450 - 1600";"15";"water quench, W or brine quench, B";"175 - 260";"350 - 500";"";"";"";"";"";"";"";"";"";"";"";"";"";""
"57";"Water-hardening steels";"Wl, W2, W3";"Slowly";"565 - 650(k)";"1050 - 1200(k)";"760 - 815";"1400 - 1550";"10 - 30";"brine quench, B or water quench, W";"175 - 345";"350 - 650";"";"";"";"";"";"";"";"";"";"";"";"";"";""
"58";"High-carbon, high-chromium cold work steels";"D1, D5";"Very slowly";"815";"1500";"980 - 1025";"1800 - 1875";"15 - 45";"air quench, A";"205 - 540";"400 - 1000";"";"";"";"";"";"";"";"";"";"";"";"";"";""
"59";"High-carbon, high-chromium cold work steels";"D3";"Very slowly";"815";"1500";"925 - 980";"1700 - 1800";"15 - 45";"oil quench, O";"205 - 540";"400 - 1000";"";"";"";"";"";"";"";"";"";"";"";"";"";""
"60";"High-carbon, high-chromium cold work steels";"D4";"Very slowly";"815";"1500";"970 - 1010";"1775 - 1850";"15 - 45";"air quench, A";"205 - 540";"400 - 1000";"";"";"";"";"";"";"";"";"";"";"";"";"";""
"61";"High-carbon, high-chromium cold work steels";"D7";"Very slowly";"815";"1500";"1010 - 1065";"1850 - 1950";"30 - 60";"air quench, A";"150 - 540";"300 - 1000";"";"";"";"";"";"";"";"";"";"";"";"";"";""
"";"";"";"";"";"";"";"";"";"";"";"";"";"";"";"";"";"";"";"";"";"";"";"";"";""
"";"";"";"";"";"";"";"";"";"";"";"";"";"";"";"";"";"";"";"";"";"";"";"";"";""
"ASM Handbook, Volume 04 - Heat Treating © 1991 ASM International";"";"";"";"";"";"";"";"";"";"";"";"";"";"";"";"";"";"";"";"";"";"";"";"";""
