Repository: arz-2/crucible

# Crucible

**Inverse alloy design agent for steels.** Given a target property profile (strength, toughness, hardness), Crucible outputs ranked steel grade candidates with processing routes, predicted properties with uncertainty, and cost estimates.

> **Status: Phase 1 — Data Foundation.** The database and ingestion pipeline are complete. The ML pipeline and agent interface are planned (see `roadmap.md`).

---

## What it does

Crucible frames alloy selection as a retrieval + scoring problem:

1. **Retrieve** candidate steels from the database whose composition and processing space overlap the target region
2.

File: data/ASM/vol4_hardness_for_carbon_content_and_martensite_percentage_low_alloy_steels.csv
sep=;
"Title: ASM Handbook, Volume 04 - Heat Treating";"";"";"";"";"";"";"";"";"";"";"";"";"";"";"";"";"";"";"";"";"";"";"";"";""
"Table: Table 1. Steel Hardness for Various Carbon Contents and Percentages of Martensite for Some Low-Alloy Steels";"";"";"";"";"";"";"";"";"";"";"";"";"";"";"";"";"";"";"";"";"";"";"";"";""
"DOWNLOAD SHOWS ONLY THE DISPLAYED DATA, UP TO 50 ROWS";"";"";"";"";"";"";"";"";"";"";"";"";"";"";"";"";"";"";"";"";"";"";"";"";""
"No.";"carbon, C content (%)";"Rockwell C hardness (HRC) with 50% martensite (unitless)";"Rockwell C hardness (HRC) with 80% martensite (unitless)";"Rockwell C hardness (HRC) with  90% martensite (unitless)";"Rockwell C hardness (HRC) with 95% martensite (unitless)";"Rockwell C hardness (HRC) with  99.9% martensite (unitless)";"";"";"";"";"";"";"";"";"";"";"";"";"";"";"";"";"";"";""
"1";"0.18";"31";"35";"37.5";"39";"43";"";"";"";"";"";"";"";"";"";"";"";"";"";"";"";"";"";"";""
"2";"0.23";"34";"37.5";"40.5";"42";"46";"";"";"";"";"";"";"";"";"";"";"";"";"";"";"";"";"";"";""
"3";"0.28";"36.5";"40.5";"43";"44.5";"49";"";"";"";"";"";"";"";"";"";"";"";"";"";"";"";"";"";"";""
"4";"0.33";"39";"43.5";"46.5";"48.5";"52";"";"";"";"";"";"";"";"";"";"";"";"";"";"";"";"";"";"";""
"5";"0.38";"42";"46";"49";"51";"54";"";"";"";"";"";"";"";"";"";"";"";"";"";"";"";"";"";"";""
"6";"0.43";"44";"48";"51";"53.5";"57";"";"";"";"";"";"";"";"";"";"";"";"";"";"";"";"";"";"";""
"7";"0.48";"46.5";"52";"54";"57";"60";"";"";"";"";"";"";"";"";"";"";"";"";"";"";"";"";"";"";""
"";"";"";"";"";"";"";"";"";"";"";"";"";"";"";"";"";"";"";"";"";"";"";"";"";""
"";"";"";"";"";"";"";"";"";"";"";"";"";"";"";"";"";"";"";"";"";"";"";"";"";""
"ASM Handbook, Volume 04 - Heat Treating © 1991 ASM International";"";"";"";"";"";"";"";"";"";"";"";"";"";"";"";"";"";"";"";"";"";"";"";"";""

File: data/ASM/vol4_hardness_various_steels_section_sizes_austempered_parts.csv
sep=;
"Title: ASM Handbook, Volume 04 - Heat Treating";"";"";"";"";"";"";"";"";"";"";"";"";"";"";"";"";"";"";"";"";"";"";"";"";""
"Table: Table 3. Hardness of various steels and section sizes of austempered parts";"";"";"";"";"";"";"";"";"";"";"";"";"";"";"";"";"";"";"";"";"";"";"";"";""
"DOWNLOAD SHOWS ONLY THE DISPLAYED DATA, UP TO 50 ROWS";"";"";"";"";"";"";"";"";"";"";"";"";"";"";"";"";"";"";"";"";"";"";"";"";""
"No.";"steel";"section size (mm)";"section size (in)";"salt temperature (°C)";"salt temperature (°F)";"calculated values of martensite starts temperature, Ms (°C)";"calculated values of martensite starts temperature, Ms (°F)";"hardness, HRC (unitless)";"";"";"";"";"";"";"";"";"";"";"";"";"";"";"";"";""
"1";"1050";"3 (Sheet thickness)";"0.125 (Sheet thickness)";"345";"655";"320";"610";"41 - 47";"";"";"";"";"";"";"";"";"";"";"";"";"";"";"";"";""
"2";"1065";"5 (Diameter of section)";"0.187 (Diameter of section)";"(d)";"(d)";"275";"525";"53 - 56";"";"";"";"";"";"";"";"";"";"";"";"";"";"";"";"";""
"3";"1066";"7 (Diameter of section)";"0.281 (Diameter of section)";"(d)";"(d)";"260";"500";"53 - 56";"";"";"";"";"";"";"";"";"";"";"";"";"";"";"";"";""
"4";"1084";"6 (Diameter of section)";"0.218 (Diameter of section)";"(d)";"(d)";"200";"395";"55 - 58";"";"";"";"";"";"";"";"";"";"";"";"";"";"";"";"";""
"5";"1086";"13 (Diameter of section)";"0.516 (Diameter of section)";"(d)";"(d)";"215";"420";"55 - 58";"";"";"";"";"";"";"";"";"";"";"";"";"";"";"";"";""
"6";"1090";"5 (Diameter of section)";"0.187 (Diameter of section)";"(d)";"(d)";"";"";"57 - 60";"";"";"";"";"";"";"";"";"";"";"";"";"";"";"";"";""
"7";"1090(e)";"20 (Diameter of section)";"0.820 (Diameter of section)";"315 (Salt with water additions)";"600 (Salt with water additions)";"";"";"44.5 (avg)";"";"";"";"";"";"";"";"";"";"";"";"";"";"";"";"";""
"8";"1095";"4 (Diameter of section)";"0.148 (Diameter of section)";"(d)";"(d)";"210 (Experimental value)";"410 (Experimental value)";"57 - 60";"";"";"";"";"";"";"";"";"";"";"";"";"";"";"";"";""
"9";"1350";"16 (Diameter of section)";"0.625 (Diameter of section)";"(d)";"(d)";"235";"450";"53 - 56";"";"";"";"";"";"";"";"";"";"";"";"";"";"";"";"";""
"10";"4063";"16 (Diameter of section)";"0.625 (Diameter of section)";"(d)";"(d)";"245";"475";"53 - 56";"";"";"";"";"";"";"";"";"";"";"";"";"";"";"";"";""
"11";"4150";"13 (Diameter of section)";"0.500 (Diameter of section)";"(d)";"(d)";"285";"545";"52 max";"";"";"";"";"";"";"";"";"";"";"";"";"";"";"";"";""
"12";"4365";"25 (Diameter of section)";"1.000 (Diameter of section)";"(d)";"(d)";"210";"410";"54 max";"";"";"";"";"";"";"";"";"";"";"";"";"";"";"";"";""
"13";"5140";"3 (Sheet thickness)";"0.125 (Sheet thickness)";"345";"655";"330";"630";"43 - 48";"";"";"";"";"";"";"";"";"";"";"";"";"";"";"";"";""
"14";"5160(e)";"26 (Diameter of section)";"1.035 (Diameter of section)";"315 (Salt with water additions)";"600 (Salt with water additions)";"255";"490";"46.7 (avg)";"";"";"";"";"";"";"";"";"";"";"";"";"";"";"";"";""
"15";"8750";"3 (Sheet thickness)";"0.125 (Sheet thickness)";"315";"600";"285";"545";"47 - 48";"";"";"";"";"";"";"";"";"";"";"";"";"";"";"";"";""
"16";"50100";"8 (Diameter of section)";"0.312 (Diameter of section)";"(d)";"(d)";"";"";"57 - 60";"";"";"";"";"";"";"";"";"";"";"";"";"";"";"";"";""
"";"";"";"";"";"";"";"";"";"";"";"";"";"";"";"";"";"";"";"";"";"";"";"";"";""
"";"";"";"";"";"";"";"";"";"";"";"";"";"";"";"";"";"";"";"";"";"";"";"";"";""
"ASM Handbook, Volume 04 - Heat Treating © 1991 ASM International";"";"";"";"";"";"";"";"";"";"";"";"";"";"";"";"";"";"";"";"";"";"";"";"";""

File: data/ASM/vol4_notch_toughness_and_fracture_toughness_4340_steel_tempered_to_different_hardnesses.csv
sep=;
"Title: ASM Handbook, Volume 04 - Heat Treating";"";"";"";"";"";"";"";"";"";"";"";"";"";"";"";"";"";"";"";"";"";"";"";"";""
"Table: Table 10. Notch Toughness and Fracture Toughness of 4340 Steel Tempered to Different Hardnesses";"";"";"";"";"";"";"";"";"";"";"";"";"";"";"";"";"";"";"";"";"";"";"";"";""
"DOWNLOAD SHOWS ONLY THE DISPLAYED DATA, UP TO 50 ROWS";"";"";"";"";"";"";"";"";"";"";"";"";"";"";"";"";"";"";"";"";"";"";"";"";""
"No.";"hardness, HB (unitless)";"equivalent tensile strength estimated from hardness (MPa)";"equivalent tensile strength estimated from hardness (ksi)";"Charpy V-notch impact energy (J)";"Charpy V-notch impact energy (lbf ft)";"plane-strain fracture toughness (MPa m0.5)";"plane-strain fracture toughness (ksi in0.5)";"";"";"";"";"";"";"";"";"";"";"";"";"";"";"";"";"";""
"1";"550";"2040";"296";"19";"14";"53";"48";"";"";"";"";"";"";"";"";"";"";"";"";"";"";"";"";"";""
"2";"430";"1520";"220";"30";"22";"75";"68";"";"";"";"";"";"";"";"";"";"";"";"";"";"";"";"";"";""
"3";"380";"1290";"187";"42";"31";"110";"100";"";"";"";"";"";"";"";"";"";"";"";"";"";"";"";"";"";""
"";"";"";"";"";"";"";"";"";"";"";"";"";"";"";"";"";"";"";"";"";"";"";"";"";""
"";"";"";"";"";"";"";"";"";"";"";"";"";"";"";"";"";"";"";"";"";"";"";"";"";""
"ASM Handbook, Volume 04 - Heat Treating © 1991 ASM International";"";"";"";"";"";"";"";"";"";"";"";"";"";"";"";"";"";"";"";"";"";"";"";"";""
"";"";"";"";"";"";"";"";"";"";"";"";"";"";"";"";"";"";"";"";"";"";"";"";"";""
"";"";"";"";"";"";"";"";"";"";"";"";"";"";"";"";"";"";"";"";"";"";"";"";"";""
"";"";"";"";"";"";"";"";"";"";"";"";"";"";"";"";"";"";"";"";"";"";"";"";"";""
"";"";"";"";"";"";"";"";"";"";"";"";"";"";"";"";"";"";"";"";"";"";"";"";"";""

File: data/ASM/vol4_plane_strain_fracture_toughness_of_d_6ac_in_the_long_transverse_direction.csv
sep=;
"Title: ASM Handbook, Volume 04 - Heat Treating";"";"";"";"";"";"";"";"";"";"";"";"";"";"";"";"";"";"";"";"";"";"";"";"";""
"Table: Table 16. Plane-Strain Fracture Toughness of D-6AC in the Long Transverse Direction";"";"";"";"";"";"";"";"";"";"";"";"";"";"";"";"";"";"";"";"";"";"";"";"";""
"DOWNLOAD SHOWS ONLY THE DISPLAYED DATA, UP TO 50 ROWS";"";"";"";"";"";"";"";"";"";"";"";"";"";"";"";"";"";"";"";"";"";"";"";"";""
"No.";"condition for plate and forging";"product form";"plane-strain fracture toughness range, KIC (MPa m0.5)";"plane-strain fracture toughness range, KIC (ksi in0.5)";"average plane-strain fracture toughness, KIC (MPa m0.5)";"average plane-strain fracture toughness, KIC (ksi in0.5)";"";"";"";"";"";"";"";"";"";"";"";"";"";"";"";"";"";"";""
"1";"Quench in 60 °C oil, Austenitize at 925 °C (1700 °F), aus-bay quench to 525 °C (975 °F) in furnace, quench in 60 °C (140 °F) oil, temper 2 + 2 h at 540 °C (1000 °F), and air cool, AC";"2 mm (0.8 in.) plate 2 mm (0.8 in.) and 40-45 mm (1.5-1.8 in.) forging (consumable-electrode vacuum remelted, CVM)";"91 - 112";"83 - 102";"104 (Average of 21 tests)";"95 (Average of 21 tests)";"";"";"";"";"";"";"";"";"";"";"";"";"";"";"";"";"";"";""
"2";"Quench in 60 °C oil, Austenitize at 925 °C (1700 °F), aus-bay quench to 525 °C (975 °F) in furnace, quench in 60 °C (140 °F) oil, temper 2 + 2 h at 540 °C (1000 °F), and air cool, AC";"2 mm (0.8 in.) plate 2 mm (0.8 in.) and 40-45 mm (1.5-1.8 in.) forging (consumable-electrode vacuum remelted, CVM)";"93 - 120";"85 - 109";"104 (Average of 34 tests)";"95 (Average of 34 tests)";"";"";"";"";"";"";"";"";"";"";"";"";"";"";"";"";"";"";""
"3";"Slack quench, Austenitize at 900 °C (1650 °F), aus-bay quench to 525 °C (975 °F) in furnace, quench in 205 °C (400 °F) salt, temper 2 + 2 h at 540 to 550 °C (1000 to 1025 °F), and air cool, AC";"2mm (0.8 in.) plate 2 mm (0.8 in.) and 40-45 mm (1.5-1.8 in.) forging (consumable-electrode vacuum remelted, CVM)";"48 - 100";"44 - 91";"70 (Average of 82 tests)";"64 (Average of 82 tests)";"";"";"";"";"";"";"";"";"";"";"";"";"";"";"";"";"";"";""
"4";"Slack quench, Austenitize at 900 °C (1650 °F), aus-bay quench to 525 °C (975 °F) in furnace, quench in 205 °C (400 °F) salt, temper 2 + 2 h at 540 to 550 °C (1000 to 1025 °F), and air cool, AC";"2mm (0.8 in.) plate 2 mm (0.8 in.) and 40-45 mm (1.5-1.8 in.) forging (consumable-electrode vacuum remelted, CVM)";"52 - 105";"47 - 96";"71 (Average of 60 tests)";"65 (Average of 60 tests)";"";"";"";"";"";"";"";"";"";"";"";"";"";"";"";"";"";"";""
"";"";"";"";"";"";"";"";"";"";"";"";"";"";"";"";"";"";"";"";"";"";"";"";"";""
"";"";"";"";"";"";"";"";"";"";"";"";"";"";"";"";"";"";"";"";"";"";"";"";"";""
"ASM Handbook, Volume 04 - Heat Treating © 1991 ASM International";"";"";"";"";"";"";"";"";"";"";"";"";"";"";"";"";"";"";"";"";"";"";"";"";""
"";"";"";"";"";"";"";"";"";"";"";"";"";"";"";"";"";"";"";"";"";"";"";"";"";""
"";"";"";"";"";"";"";"";"";"";"";"";"";"";"";"";"";"";"";"";"";"";"";"";"";""
"";"";"";"";"";"";"";"";"";"";"";"";"";"";"";"";"";"";"";"";"";"";"";"";"";""

File: data/ASM/vol4_procedures_for_hardening_and_tempering_wrought_martensitic_stainless_steels.csv
sep=;
"Title: ASM Handbook, Volume 04 - Heat Treating";"";"";"";"";"";"";"";"";"";"";"";"";"";"";"";"";"";"";"";"";"";"";"";"";""
"Table: Table 10. Procedures for Hardening and Tempering Wrought Martensitic Stainless Steels to Specific Strength and Hardness Levels";"";"";"";"";"";"";"";"";"";"";"";"";"";"";"";"";"";"";"";"";"";"";"";"";""
"DOWNLOAD SHOWS ONLY THE DISPLAYED DATA, UP TO 50 ROWS";"";"";"";"";"";"";"";"";"";"";"";"";"";"";"";"";"";"";"";"";"";"";"";"";""
"No.";"steel type";"austenltlzlng(a) temperature(b) (°C)";"austenltlzlng(a) temperature(b) (°F)";"austenltlzlng(a) quenching medium(c)";"minimum tempering temperature(d) (°C)";"maximum tempering temperature(d) (°C)";"minimum tempering temperature(d) (°F)";"maximum tempering temperature(d) (°F)";"tensile strength (MPa)";"tensile strength (ksi)";"hardness, HRC (unitless)";"";"";"";"";"";"";"";"";"";"";"";"";"";""
"1";"403, 410";"925 - 1010";"1700 - 1850";"Air or oil";"565";"605";"1050";"1125";"760 - 965";"110 - 140";"25 - 31";"";"";"";"";"";"";"";"";"";"";"";"";"";""
"2";"403, 410";"925 - 1010";"1700 - 1850";"Air or oil";"205";"370";"400";"700";"1105 - 1515";"160 - 220";"38 - 47";"";"";"";"";"";"";"";"";"";"";"";"";"";""
"3";"414";"925 - 1050";"1700 - 1925";"Air or oil";"595";"650";"1100";"1200";"760 - 965";"110 - 140";"25 - 31";"";"";"";"";"";"";"";"";"";"";"";"";"";""
"4";"414";"925 - 1050";"1700 - 1925";"Air or oil";"230";"370";"450";"700";"1105 - 1515";"160 - 220";"38 - 49";"";"";"";"";"";"";"";"";"";"";"";"";"";""
"5";"416,416 Selenium , Se";"925 - 1010";"1700 - 1850";"Oil";"565";"605";"1050";"1125";"760 - 965";"110 - 140";"25 - 31";"";"";"";"";"";"";"";"";"";"";"";"";"";""
"6";"416,416 Selenium , Se";"925 - 1010";"1700 - 1850";"Oil";"230";"370";"450";"700";"1105 - 1515";"160 - 220";"35 - 45";"";"";"";"";"";"";"";"";"";"";"";"";"";""
"7";"420";"980 - 1065";"1800 - 1950";"Air or oil(e)";"205";"370";"400";"700";"1550 - 1930";"225 - 280";"48 - 56";"";"";"";"";"";"";"";"";"";"";"";"";"";""
"8";"431";"980 - 1065";"1800 - 1950";"Air or oil(e)";"565";"605";"1050";"1125";"860 - 1035";"125 - 150";"26 - 34";"";"";"";"";"";"";"";"";"";"";"";"";"";""
"9";"431";"980 - 1065";"1800 - 1950";"Air or oil(e)";"230";"370";"450";"700";"1210 - 1515";"175 - 220";"40 - 47";"";"";"";"";"";"";"";"";"";"";"";"";"";""
"10";"440A";"1010 - 1065";"1850 - 1950";"Air or oil(e)";"150";"370";"300";"700";"";"";"4 - 57";"";"";"";"";"";"";"";"";"";"";"";"";"";""
"11";"440B";"1010 - 1065";"1850 - 1950";"Air or oil(e)";"150";"370";"300";"700";"";"";"53 - 59";"";"";"";"";"";"";"";"";"";"";"";"";"";""
"12";"440C, 440F";"1010 - 1065";"1850 - 1950";"Air or oil(e)";"";"160";"";"325";"";"";"60 min";"";"";"";"";"";"";"";"";"";"";"";"";"";""
"13";"440C, 440F";"1010 - 1065";"1850 - 1950";"Air or oil(e)";"";"190";"";"375";"";"";"58 min";"";"";"";"";"";"";"";"";"";"";"";"";"";""
"14";"440C, 440F";"1010 - 1065";"1850 - 1950";"Air or oil(e)";"";"230";"";"450";"";"";"57 min";"";"";"";"";"";"";"";"";"";"";"";"";"";""
"15";"440C, 440F";"1010 - 1065";"1850 - 1950";"Air or oil(e)";"";"355";"";"675";"";"";"52 - 56";"";"";"";"";"";"";"";"";"";"";"";"";"";""
"";"";"";"";"";"";"";"";"";"";"";"";"";"";"";"";"";"";"";"";"";"";"";"";"";""
"";"";"";"";"";"";"";"";"";"";"";"";"";"";"";"";"";"";"";"";"";"";"";"";"";""
"ASM Handbook, Volume 04 - Heat Treating © 1991 ASM International";"";"";"";"";"";"";"";"";"";"";"";"";"";"";"";"";"";"";"";"";"";"";"";"";""

File: data/ASM/vol4_properties_selected_carbon_and_alloy_steels_hot_rolled_normalized_and_annealed.csv
sep=;
"Title: ASM Handbook, Volume 04 - Heat Treating";"";"";"";"";"";"";"";"";"";"";"";"";"";"";"";"";"";"";"";"";"";"";"";"";""
"Table: Table 3. Properties of Selected Carbon and Alloy Steels in the Hot-Rolled, Normalized, and Annealed Conditions";"";"";"";"";"";"";"";"";"";"";"";"";"";"";"";"";"";"";"";"";"";"";"";"";""
"DOWNLOAD SHOWS ONLY THE DISPLAYED DATA, UP TO 50 ROWS";"";"";"";"";"";"";"";"";"";"";"";"";"";"";"";"";"";"";"";"";"";"";"";"";""
"No.";"American Iron and Steel Institute, AISI grade";"condition or treatment";"tensile strength (MPa)";"tensile strength (ksi)";"yield strength (MPa)";"yield strength (ksi)";"elongation in 50 mm or 2 in. specimen (%)";"reduction in area (%)";"hardness, HB (unitless)";"Izod impact strength (J)";"Izod impact strength (lbf ft)";"";"";"";"";"";"";"";"";"";"";"";"";"";""
"1";"1015";"As-rolled";"420";"61";"315";"46";"39";"61";"126";"111";"82";"";"";"";"";"";"";"";"";"";"";"";"";"";""
"2";"1015";"Normalized at 925 °C (1700 °F)";"425";"62";"325";"47";"37";"70";"121";"115";"85";"";"";"";"";"";"";"";"";"";"";"";"";"";""
"3";"1015";"Annealed at 870 °C (1600 °F)";"385";"56";"285";"41";"37";"70";"111";"115";"85";"";"";"";"";"";"";"";"";"";"";"";"";"";""
"4";"1020";"As-rolled";"450";"65";"330";"48";"36";"59";"143";"87";"64";"";"";"";"";"";"";"";"";"";"";"";"";"";""
"5";"1020";"Normalized at 870 °C (1600 °F)";"440";"64";"345";"50";"35.8";"68";"131";"118";"87";"";"";"";"";"";"";"";"";"";"";"";"";"";""
"6";"1020";"Annealed at 870 °C (1600 °F)";"395";"57";"295";"43";"36.5";"66";"111";"123";"91";"";"";"";"";"";"";"";"";"";"";"";"";"";""
"7";"1022";"As-rolled";"505";"73";"360";"52";"35";"67";"149";"81";"60";"";"";"";"";"";"";"";"";"";"";"";"";"";""
"8";"1022";"Normalized at 925 °C (1700 °F)";"485";"70";"360";"52";"34";"68";"143";"117";"87";"";"";"";"";"";"";"";"";"";"";"";"";"";""
"9";"1022";"Annealed at 870 °C (1600 °F)";"450";"65";"315";"46";"35";"64";"137";"121";"89";"";"";"";"";"";"";"";"";"";"";"";"";"";""
"10";"1030";"As-rolled";"550";"80";"345";"50";"32";"57";"179";"75";"55";"";"";"";"";"";"";"";"";"";"";"";"";"";""
"11";"1030";"Normalized at 925 °C (1700 °F)";"525";"76";"345";"50";"32";"61";"149";"94";"69";"";"";"";"";"";"";"";"";"";"";"";"";"";""
"12";"1030";"Annealed at 845 °C (1550 °F)";"460";"67";"345";"50";"31.2";"58";"126";"69";"51";"";"";"";"";"";"";"";"";"";"";"";"";"";""
"13";"1040";"As-rolled";"620";"90";"415";"60";"25";"50";"201";"49";"36";"";"";"";"";"";"";"";"";"";"";"";"";"";""
"14";"1040";"Normalized at 900 °C (1650 °F)";"595";"86";"370";"54";"28";"55";"170";"65";"48";"";"";"";"";"";"";"";"";"";"";"";"";"";""
"15";"1040";"Annealed at 790 °C (1450 °F)";"520";"75";"350";"51";"30.2";"57";"149";"45";"33";"";"";"";"";"";"";"";"";"";"";"";"";"";""
"16";"1050";"As-rolled";"725";"105";"415";"60";"20";"40";"229";"31";"23";"";"";"";"";"";"";"";"";"";"";"";"";"";""
"17";"1050";"Normalized at 900 °C (1650 °F)";"750";"109";"430";"62";"20";"39";"217";"27";"20";"";"";"";"";"";"";"";"";"";"";"";"";"";""
"18";"1050";"Annealed at 790 °C (1450 °F)";"635";"92";"365";"53";"23.7";"40";"187";"18";"13";"";"";"";"";"";"";"";"";"";"";"";"";"";""
"19";"1060";"As-rolled";"815";"118";"485";"70";"17";"34";"241";"18";"13";"";"";"";"";"";"";"";"";"";"";"";"";"";""
"20";"1060";"Normalized at 900 °C (1650 °F)";"775";"113";"420";"61";"18";"37";"229";"14";"10";"";"";"";"";"";"";"";"";"";"";"";"";"";""
"21";"1060";"Annealed at 790 °C (1450 °F)";"625";"91";"370";"54";"22.5";"38";"179";"11";"8";"";"";"";"";"";"";"";"";"";"";"";"";"";""
"22";"1080";"As-rolled";"965";"140";"585";"85";"12";"17";"293";"7";"5";"";"";"";"";"";"";"";"";"";"";"";"";"";""
"23";"1080";"Normalized at 900 °C (1650 °F)";"1015";"147";"525";"76";"11";"21";"293";"7";"5";"";"";"";"";"";"";"";"";"";"";"";"";"";""
"24";"1080";"Annealed at 790 °C (1450 °F)";"615";"89";"380";"55";"24.7";"45";"174";"7";"5";"";"";"";"";"";"";"";"";"";"";"";"";"";""
"25";"1095";"As-rolled";"965";"140";"570";"83";"9";"18";"293";"4";"3";"";"";"";"";"";"";"";"";"";"";"";"";"";""
"26";"1095";"Normalized at 900 °C (1650 °F)";"1015";"147";"505";"73";"9.5";"14";"293";"5";"4";"";"";"";"";"";"";"";"";"";"";"";"";"";""
"27";"1095";"Annealed at 790 °C (1450 °F)";"655";"95";"380";"55";"13";"21";"192";"3";"2";"";"";"";"";"";"";"";"";"";"";"";"";"";""
"28";"1117";"As-rolled";"490";"71";"305";"44";"33";"63";"143";"81";"60";"";"";"";"";"";"";"";"";"";"";"";"";"";""
"29";"1117";"Normalized at 900 °C (1650 °F)";"470";"68";"305";"44";"33.5";"54";"137";"85";"63";"";"";"";"";"";"";"";"";"";"";"";"";"";""
"30";"1117";"Annealed at 860 °C (1575 °F)";"430";"62";"285";"41";"32.8";"58";"121";"94";"69";"";"";"";"";"";"";"";"";"";"";"";"";"";""
"31";"1118";"As-rolled";"525";"76";"315";"46";"32";"70";"149";"109";"80";"";"";"";"";"";"";"";"";"";"";"";"";"";""
"32";"1118";"Normalized at 925 °C (1700 °F)";"475";"69";"315";"46";"33.5";"66";"143";"103";"76";"";"";"";"";"";"";"";"";"";"";"";"";"";""
"33";"1118";"Annealed at 790 °C (1450 °F)";"450";"65";"285";"41";"34.5";"67";"131";"107";"79";"";"";"";"";"";"";"";"";"";"";"";"";"";""
"34";"1137";"As-rolled";"625";"91";"380";"55";"28";"61";"192";"83";"61";"";"";"";"";"";"";"";"";"";"";"";"";"";""
"35";"1137";"Normalized at 900 °C (1650 °F)";"670";"97";"400";"58";"22.5";"49";"197";"64";"47";"";"";"";"";"";"";"";"";"";"";"";"";"";""
"36";"1137";"Annealed at 790 °C (1450 °F)";"585";"85";"345";"50";"26.8";"54";"174";"50";"37";"";"";"";"";"";"";"";"";"";"";"";"";"";""
"37";"1141";"As-rolled";"675";"98";"360";"52";"22";"38";"192";"11";"8";"";"";"";"";"";"";"";"";"";"";"";"";"";""
"38";"1141";"Normalized at 900 °C (1650 °F)";"710";"103";"405";"59";"22.7";"56";"201";"53";"39";"";"";"";"";"";"";"";"";"";"";"";"";"";""
"39";"1141";"Annealed at 815 °C (1500 ° F)";"600";"87";"355";"51";"25.5";"49";"163";"34";"25";"";"";"";"";"";"";"";"";"";"";"";"";"";""
"40";"1144";"As-rolled";"705";"102";"420";"61";"21";"41";"212";"53";"39";"";"";"";"";"";"";"";"";"";"";"";"";"";""
"41";"1144";"Normalized at 900 °C (1650 °F)";"670";"97";"400";"58";"21";"40";"197";"43";"32";"";"";"";"";"";"";"";"";"";"";"";"";"";""
"42";"1144";"Annealed at 790 °C (1450 °F)";"585";"85";"345";"50";"24.8";"41";"167";"65";"48";"";"";"";"";"";"";"";"";"";"";"";"";"";""
"43";"1340";"Normalized at 870 °C (1600 °F)";"835";"121";"560";"81";"22";"63";"248";"92";"68";"";"";"";"";"";"";"";"";"";"";"";"";"";""
"44";"1340";"Annealed at 800 °C (1475 °F)";"705";"102";"435";"63";"25.5";"57";"207";"71";"52";"";"";"";"";"";"";"";"";"";"";"";"";"";""
"45";"3140";"Normalized at 870 °C (1600 °F)";"890";"129";"600";"87";"19.7";"57";"262";"54";"40";"";"";"";"";"";"";"";"";"";"";"";"";"";""
"46";"3140";"Annealed at 815 °C (1500 °F)";"690";"100";"420";"61";"24.5";"51";"197";"46";"34";"";"";"";"";"";"";"";"";"";"";"";"";"";""
"47";"4130";"Normalized at 870 °C (1600 °F)";"670";"97";"435";"63";"25.5";"60";"197";"87";"64";"";"";"";"";"";"";"";"";"";"";"";"";"";""
"48";"4130";"Annealed at 865 °C (1585 °F)";"560";"81";"360";"52";"28.2";"56";"156";"62";"46";"";"";"";"";"";"";"";"";"";"";"";"";"";""
"49";"4140";"Normalized at 870 °C (1600 °F)";"1020";"148";"655";"95";"17.7";"47";"302";"23";"17";"";"";"";"";"";"";"";"";"";"";"";"";"";""
"50";"4140";"Annealed at 815 °C (1500 °F)";"655";"95";"420";"61";"25.7";"57";"197";"54";"40";"";"";"";"";"";"";"";"";"";"";"";"";"";""
"";"";"";"";"";"";"";"";"";"";"";"";"";"";"";"";"";"";"";"";"";"";"";"";"";""
"";"";"";"";"";"";"";"";"";"";"";"";"";"";"";"";"";"";"";"";"";"";"";"";"";""
"ASM Handbook, Volume 04 - Heat Treating © 1991 ASM International";"";"";"";"";"";"";"";"";"";"";"";"";"";"";"";"";"";"";"";"";"";"";"";"";""

File: data/ASM/vol4_recommended_annealing_temperatures_for_alloy_steels_furnace_cooling.csv
sep=;
"Title: ASM Handbook, Volume 04 - Heat Treating";"";"";"";"";"";"";"";"";"";"";"";"";"";"";"";"";"";"";"";"";"";"";"";"";""
"Table: Table 3. Recommended Annealing Temperatures for Alloy Steels (Furnace Cooling)";"";"";"";"";"";"";"";"";"";"";"";"";"";"";"";"";"";"";"";"";"";"";"";"";""
"DOWNLOAD SHOWS ONLY THE DISPLAYED DATA, UP TO 50 ROWS";"";"";"";"";"";"";"";"";"";"";"";"";"";"";"";"";"";"";"";"";"";"";"";"";""
"No.";"American Iron and Steel Institute, AISI/Society of Automotive Engineers, SAE";"annealing temperature (°C)";"annealing temperature (°F)";"maximum hardness, HB (unitless)";"";"";"";"";"";"";"";"";"";"";"";"";"";"";"";"";"";"";"";"";""
"1";"1330";"845 - 900";"1550 - 1650";"179";"";"";"";"";"";"";"";"";"";"";"";"";"";"";"";"";"";"";"";"";""
"2";"1335";"845 - 900";"1550 - 1650";"187";"";"";"";"";"";"";"";"";"";"";"";"";"";"";"";"";"";"";"";"";""
"3";"1340";"845 - 900";"1550 - 1650";"192";"";"";"";"";"";"";"";"";"";"";"";"";"";"";"";"";"";"";"";"";""
"4";"1345";"845 - 900";"1550 - 1650";"";"";"";"";"";"";"";"";"";"";"";"";"";"";"";"";"";"";"";"";"";""
"5";"3140";"815 - 870";"1500 - 1600";"187";"";"";"";"";"";"";"";"";"";"";"";"";"";"";"";"";"";"";"";"";""
"6";"4037";"815 - 855";"1500 - 1575";"183";"";"";"";"";"";"";"";"";"";"";"";"";"";"";"";"";"";"";"";"";""
"7";"4042";"815 - 855";"1500 - 1575";"192";"";"";"";"";"";"";"";"";"";"";"";"";"";"";"";"";"";"";"";"";""
"8";"4047";"790 - 845";"1450 - 1550";"201";"";"";"";"";"";"";"";"";"";"";"";"";"";"";"";"";"";"";"";"";""
"9";"4063";"790 - 845";"1450 - 1550";"223";"";"";"";"";"";"";"";"";"";"";"";"";"";"";"";"";"";"";"";"";""
"10";"4130";"790 - 845";"1450 - 1550";"174";"";"";"";"";"";"";"";"";"";"";"";"";"";"";"";"";"";"";"";"";""
"11";"4135";"790 - 845";"1450 - 1550";"";"";"";"";"";"";"";"";"";"";"";"";"";"";"";"";"";"";"";"";"";""
"12";"4137";"790 - 845";"1450 - 1550";"192";"";"";"";"";"";"";"";"";"";"";"";"";"";"";"";"";"";"";"";"";""
"13";"4140";"790 - 845";"1450 - 1550";"197";"";"";"";"";"";"";"";"";"";"";"";"";"";"";"";"";"";"";"";"";""
"14";"4145";"790 - 845";"1450 - 1550";"207";"";"";"";"";"";"";"";"";"";"";"";"";"";"";"";"";"";"";"";"";""
"15";"4147";"790 - 845";"1450 - 1550";"";"";"";"";"";"";"";"";"";"";"";"";"";"";"";"";"";"";"";"";"";""
"16";"4150";"790 - 845";"1450 - 1550";"212";"";"";"";"";"";"";"";"";"";"";"";"";"";"";"";"";"";"";"";"";""
"17";"4161";"790 - 845";"1450 - 1550";"";"";"";"";"";"";"";"";"";"";"";"";"";"";"";"";"";"";"";"";"";""
"18";"4337";"790 - 845";"1450 - 1550";"";"";"";"";"";"";"";"";"";"";"";"";"";"";"";"";"";"";"";"";"";""
"19";"4340";"790 - 845";"1450 - 1550";"223";"";"";"";"";"";"";"";"";"";"";"";"";"";"";"";"";"";"";"";"";""
"20";"50B40";"815 - 870";"1500 - 1600";"187";"";"";"";"";"";"";"";"";"";"";"";"";"";"";"";"";"";"";"";"";""
"21";"50B44";"815 - 870";"1500 - 1600";"197";"";"";"";"";"";"";"";"";"";"";"";"";"";"";"";"";"";"";"";"";""
"22";"5046";"815 - 870";"1500 - 1600";"192";"";"";"";"";"";"";"";"";"";"";"";"";"";"";"";"";"";"";"";"";""
"23";"50B46";"815 - 870";"1500 - 1600";"192";"";"";"";"";"";"";"";"";"";"";"";"";"";"";"";"";"";"";"";"";""
"24";"50B50";"815 - 870";"1500 - 1600";"201";"";"";"";"";"";"";"";"";"";"";"";"";"";"";"";"";"";"";"";"";""
"25";"50B60";"815 - 870";"1500 - 1600";"217";"";"";"";"";"";"";"";"";"";"";"";"";"";"";"";"";"";"";"";"";""
"26";"5130";"790 - 845";"1450 - 1550";"170";"";"";"";"";"";"";"";"";"";"";"";"";"";"";"";"";"";"";"";"";""
"27";"5132";"790 - 845";"1450 - 1550";"170";"";"";"";"";"";"";"";"";"";"";"";"";"";"";"";"";"";"";"";"";""
"28";"5135";"815 - 870";"1500 - 1600";"174";"";"";"";"";"";"";"";"";"";"";"";"";"";"";"";"";"";"";"";"";""
"29";"5140";"815 - 870";"1500 - 1600";"187";"";"";"";"";"";"";"";"";"";"";"";"";"";"";"";"";"";"";"";"";""
"30";"5145";"815 - 870";"1500 - 1600";"197";"";"";"";"";"";"";"";"";"";"";"";"";"";"";"";"";"";"";"";"";""
"31";"5147";"815 - 870";"1500 - 1600";"197";"";"";"";"";"";"";"";"";"";"";"";"";"";"";"";"";"";"";"";"";""
"32";"5150";"815 - 870";"1500 - 1600";"201";"";"";"";"";"";"";"";"";"";"";"";"";"";"";"";"";"";"";"";"";""
"33";"5155";"815 - 870";"1500 - 1600";"217";"";"";"";"";"";"";"";"";"";"";"";"";"";"";"";"";"";"";"";"";""
"34";"5160";"815 - 870";"1500 - 1600";"223";"";"";"";"";"";"";"";"";"";"";"";"";"";"";"";"";"";"";"";"";""
"35";"51B60";"815 - 870";"1500 - 1600";"223";"";"";"";"";"";"";"";"";"";"";"";"";"";"";"";"";"";"";"";"";""
"36";"50100";"730 - 790";"1350 - 1450";"197";"";"";"";"";"";"";"";"";"";"";"";"";"";"";"";"";"";"";"";"";""
"37";"51100";"730 - 790";"1350 - 1450";"197";"";"";"";"";"";"";"";"";"";"";"";"";"";"";"";"";"";"";"";"";""
"38";"52100";"730 - 790";"1350 - 1450";"207";"";"";"";"";"";"";"";"";"";"";"";"";"";"";"";"";"";"";"";"";""
"39";"6150";"845 - 900";"1550 - 1650";"201";"";"";"";"";"";"";"";"";"";"";"";"";"";"";"";"";"";"";"";"";""
"40";"81B45";"845 - 900";"1550 - 1650";"192";"";"";"";"";"";"";"";"";"";"";"";"";"";"";"";"";"";"";"";"";""
"41";"8627";"815 - 870";"1500 - 1600";"174";"";"";"";"";"";"";"";"";"";"";"";"";"";"";"";"";"";"";"";"";""
"42";"8630";"790 - 845";"1450 - 1550";"179";"";"";"";"";"";"";"";"";"";"";"";"";"";"";"";"";"";"";"";"";""
"43";"8637";"815 - 870";"1500 - 1600";"192";"";"";"";"";"";"";"";"";"";"";"";"";"";"";"";"";"";"";"";"";""
"44";"8640";"815 - 870";"1500 - 1600";"197";"";"";"";"";"";"";"";"";"";"";"";"";"";"";"";"";"";"";"";"";""
"45";"8642";"815 - 870";"1500 - 1600";"201";"";"";"";"";"";"";"";"";"";"";"";"";"";"";"";"";"";"";"";"";""
"46";"8645";"815 - 870";"1500 - 1600";"207";"";"";"";"";"";"";"";"";"";"";"";"";"";"";"";"";"";"";"";"";""
"47";"86B45";"815 - 870";"1500 - 1600";"207";"";"";"";"";"";"";"";"";"";"";"";"";"";"";"";"";"";"";"";"";""
"48";"8650";"815 - 870";"1500 - 1600";"212";"";"";"";"";"";"";"";"";"";"";"";"";"";"";"";"";"";"";"";"";""
"49";"8655";"815 - 870";"1500 - 1600";"223";"";"";"";"";"";"";"";"";"";"";"";"";"";"";"";"";"";"";"";"";""
"50";"8660";"815 - 870";"1500 - 1600";"229";"";"";"";"";"";"";"";"";"";"";"";"";"";"";"";"";"";"";"";"";""
"";"";"";"";"";"";"";"";"";"";"";"";"";"";"";"";"";"";"";"";"";"";"";"";"";""
"";"";"";"";"";"";"";"";"";"";"";"";"";"";"";"";"";"";"";"";"";"";"";"";"";""
"ASM Handbook, Volume 04 - Heat Treating © 1991 ASM International";"";"";"";"";"";"";"";"";"";"";"";"";"";"";"";"";"";"";"";"";"";"";"";"";""

File: data/ASM/vol4_recommended_annealing_temperatures_for_alloy_steels_furnace_cooling_part2.csv
sep=;
"Title: ASM Handbook, Volume 04 - Heat Treating";"";"";"";"";"";"";"";"";"";"";"";"";"";"";"";"";"";"";"";"";"";"";"";"";""
"Table: Table 3. Recommended Annealing Temperatures for Alloy Steels (Furnace Cooling)";"";"";"";"";"";"";"";"";"";"";"";"";"";"";"";"";"";"";"";"";"";"";"";"";""
"DOWNLOAD SHOWS ONLY THE DISPLAYED DATA, UP TO 50 ROWS";"";"";"";"";"";"";"";"";"";"";"";"";"";"";"";"";"";"";"";"";"";"";"";"";""
"No.";"American Iron and Steel Institute, AISI/Society of Automotive Engineers, SAE";"annealing temperature (°C)";"annealing temperature (°F)";"maximum hardness, HB (unitless)";"";"";"";"";"";"";"";"";"";"";"";"";"";"";"";"";"";"";"";"";""
"51";"8740";"815 - 870";"1500 - 1600";"202";"";"";"";"";"";"";"";"";"";"";"";"";"";"";"";"";"";"";"";"";""
"52";"8742";"815 - 870";"1500 - 1600";"";"";"";"";"";"";"";"";"";"";"";"";"";"";"";"";"";"";"";"";"";""
"53";"9260";"815 - 870";"1500 - 1600";"229";"";"";"";"";"";"";"";"";"";"";"";"";"";"";"";"";"";"";"";"";""
"54";"94B30";"790 - 845";"1450 - 1550";"174";"";"";"";"";"";"";"";"";"";"";"";"";"";"";"";"";"";"";"";"";""
"55";"94B40";"790 - 845";"1450 - 1550";"192";"";"";"";"";"";"";"";"";"";"";"";"";"";"";"";"";"";"";"";"";""
"56";"9840";"790 - 845";"1450 - 1550";"207";"";"";"";"";"";"";"";"";"";"";"";"";"";"";"";"";"";"";"";"";""
"";"";"";"";"";"";"";"";"";"";"";"";"";"";"";"";"";"";"";"";"";"";"";"";"";""
"";"";"";"";"";"";"";"";"";"";"";"";"";"";"";"";"";"";"";"";"";"";"";"";"";""
"ASM Handbook, Volume 04 - Heat Treating © 1991 ASM International";"";"";"";"";"";"";"";"";"";"";"";"";"";"";"";"";"";"";"";"";"";"";"";"";""
"";"";"";"";"";"";"";"";"";"";"";"";"";"";"";"";"";"";"";"";"";"";"";"";"";""

File: data/ASM/vol4_recommended_temperatures_and_time_cycles_for_annealing_of_alloy_steels.csv
sep=;
"Title: ASM Handbook, Volume 04 - Heat Treating";"";"";"";"";"";"";"";"";"";"";"";"";"";"";"";"";"";"";"";"";"";"";"";"";""
"Table: Table 4. Recommended Temperatures and Time Cycles for Annealing of Alloy Steels";"";"";"";"";"";"";"";"";"";"";"";"";"";"";"";"";"";"";"";"";"";"";"";"";""
"DOWNLOAD SHOWS ONLY THE DISPLAYED DATA, UP TO 50 ROWS";"";"";"";"";"";"";"";"";"";"";"";"";"";"";"";"";"";"";"";"";"";"";"";"";""
"No.";"spheroidisation structure";"steel";"austenitizing temperature (°C)";"austenitizing temperature (°F)";"conventional cooling(a) temperature, from (°C)";"conventional cooling(a) temperature, to (°C)";"conventional cooling(a) temperature, from (°F)";"conventional cooling(a) temperature, to (°F)";"conventional cooling(a) rate (°C/h)";"conventional cooling(a) rate (°F/h)";"conventional cooling(a) time (h)";"isothermal method(b), cool to (°C)";"isothermal method(b), cool to (°F)";"isothermal method(b), hold (h)";"approximate values of hardness, HB (unitless)";"";"";"";"";"";"";"";"";"";""
"1";"To obtain a predominantly pearlitic structure";"1340";"830";"1525";"735";"610";"1350";"1130";"10";"20";"11";"620";"1150";"4.5";"183";"";"";"";"";"";"";"";"";"";""
"2";"To obtain a predominantly pearlitic structure";"2340";"800";"1475";"655";"555";"1210";"1030";"8.5";"15";"12";"595";"I100";"6";"201";"";"";"";"";"";"";"";"";"";""
"3";"To obtain a predominantly pearlitic structure";"2345";"800";"1475";"655";"550";"1210";"1020";"8.5";"15";"12.7";"595";"I100";"6";"201";"";"";"";"";"";"";"";"";"";""
"4";"To obtain a predominantly pearlitic structure";"3120(d)";"885";"1625";"";"";"";"";"";"";"";"650";"1200";"4";"179";"";"";"";"";"";"";"";"";"";""
"5";"To obtain a predominantly pearlitic structure";"3140";"830";"1525";"735";"650";"1350";"1200";"10";"20";"7.5";"660";"1225";"6";"187";"";"";"";"";"";"";"";"";"";""
"6";"To obtain a predominantly pearlitic structure";"3150";"830";"1525";"705";"645";"1300";"1190";"10";"20";"5.5";"660";"1225";"6";"201";"";"";"";"";"";"";"";"";"";""
"7";"To obtain a predominantly pearlitic structure";"3310(e)";"870";"1600";"";"";"";"";"";"";"";"595";"1100";"14";"187";"";"";"";"";"";"";"";"";"";""
"8";"To obtain a predominantly pearlitic structure";"4042";"830";"1525";"745";"640";"1370";"1180";"10";"20";"9.5";"660";"1225";"4.5";"197";"";"";"";"";"";"";"";"";"";""
"9";"To obtain a predominantly pearlitic structure";"4047";"830";"1525";"735";"630";"1350";"1170";"10";"20";"9";"660";"1225";"5";"207";"";"";"";"";"";"";"";"";"";""
"10";"To obtain a predominantly pearlitic structure";"4062";"830";"1525";"695";"630";"1280";"1170";"8.5";"15";"7.3";"660";"1225";"6";"223";"";"";"";"";"";"";"";"";"";""
"11";"To obtain a predominantly pearlitic structure";"4130";"855";"1575";"765";"665";"1410";"1230";"20";"35";"5";"675";"1250";"4";"174";"";"";"";"";"";"";"";"";"";""
"12";"To obtain a predominantly pearlitic structure";"4140";"845";"1550";"755";"665";"1390";"1230";"15";"25";"6.4";"675";"1250";"5";"197";"";"";"";"";"";"";"";"";"";""
"13";"To obtain a predominantly pearlitic structure";"4150";"830";"1525";"745";"670";"1370";"1240";"8.5";"15";"8.6";"675";"1250";"6";"212";"";"";"";"";"";"";"";"";"";""
"14";"To obtain a predominantly pearlitic structure";"4320(d)";"885";"1625";"";"";"";"";"";"";"";"660";"1225";"6";"197";"";"";"";"";"";"";"";"";"";""
"15";"To obtain a predominantly pearlitic structure";"4340";"830";"1525";"705";"565";"1300";"1050";"8.5";"15";"16.5";"650";"1200";"8";"223";"";"";"";"";"";"";"";"";"";""
"16";"To obtain a predominantly pearlitic structure";"4620(d)";"885";"1625";"";"";"";"";"";"";"";"650";"1200";"6";"187";"";"";"";"";"";"";"";"";"";""
"17";"To obtain a predominantly pearlitic structure";"4640";"830";"1525";"715";"600";"1320";"1110";"7.6";"14";"15";"620";"1150";"8";"197";"";"";"";"";"";"";"";"";"";""
"18";"To obtain a predominantly pearlitic structure";"4820(d)";"";"";"";"";"";"";"";"";"";"605";"1125";"4";"192";"";"";"";"";"";"";"";"";"";""
"19";"To obtain a predominantly pearlitic structure";"5045";"830";"1525";"755";"665";"1390";"1230";"10";"20";"8";"660";"1225";"4.5";"192";"";"";"";"";"";"";"";"";"";""
"20";"To obtain a predominantly pearlitic structure";"5120(d)";"885";"1625";"";"";"";"";"";"";"";"690";"1275";"4";"179";"";"";"";"";"";"";"";"";"";""
"21";"To obtain a predominantly pearlitic structure";"5132";"845";"1550";"755";"670";"1390";"1240";"10";"20";"7.5";"675";"1250";"6";"183";"";"";"";"";"";"";"";"";"";""
"22";"To obtain a predominantly pearlitic structure";"5140";"830";"1525";"740";"670";"1360";"1240";"10";"20";"6";"675";"1250";"6";"187";"";"";"";"";"";"";"";"";"";""
"23";"To obtain a predominantly pearlitic structure";"5150";"830";"1525";"705";"650";"1300";"1200";"10";"20";"5";"675";"1250";"6";"201";"";"";"";"";"";"";"";"";"";""
"24";"To obtain a predominantly pearlitic structure";"52100(f)";"";"";"";"";"";"";"";"";"";"";"";"";"";"";"";"";"";"";"";"";"";"";""
"25";"To obtain a predominantly pearlitic structure";"6150";"830";"1525";"760";"675";"1400";"1250";"8.5";"15";"10";"675";"1250";"6";"201";"";"";"";"";"";"";"";"";"";""
"26";"To obtain a predominantly pearlitic structure";"8620(d)";"885";"1625";"";"";"";"";"";"";"";"660";"1225";"4";"187";"";"";"";"";"";"";"";"";"";""
"27";"To obtain a predominantly pearlitic structure";"8630";"845";"1550";"735";"640";"1350";"1180";"10";"20";"8.5";"660";"1225";"6";"192";"";"";"";"";"";"";"";"";"";""
"28";"To obtain a predominantly pearlitic structure";"8640";"830";"1525";"725";"640";"1340";"1180";"10";"20";"8";"660";"1225";"6";"197";"";"";"";"";"";"";"";"";"";""
"29";"To obtain a predominantly pearlitic structure";"8650";"830";"1525";"710";"650";"1310";"1200";"8.5";"15";"7.2";"650";"1200";"8";"212";"";"";"";"";"";"";"";"";"";""
"30";"To obtain a predominantly pearlitic structure";"8660";"830";"1525";"700";"655";"1290";"1210";"8.5";"15";"8";"650";"1200";"8";"229";"";"";"";"";"";"";"";"";"";""
"31";"To obtain a predominantly pearlitic structure";"8720(d)";"885";"1625";"";"";"";"";"";"";"";"660";"1225";"4";"187";"";"";"";"";"";"";"";"";"";""
"32";"To obtain a predominantly pearlitic structure";"8740";"830";"1525";"725";"645";"1340";"1190";"10";"20";"7.5";"660";"1225";"7";"201";"";"";"";"";"";"";"";"";"";""
"33";"To obtain a predominantly pearlitic structure";"8750";"830";"1525";"720";"630";"1330";"1170";"8.5";"15";"10.7";"660";"1225";"7";"217";"";"";"";"";"";"";"";"";"";""
"34";"To obtain a predominantly pearlitic structure";"9260";"860";"1575";"760";"705";"1400";"1300";"8.5";"15";"6.7";"660";"1225";"6";"229";"";"";"";"";"";"";"";"";"";""
"35";"To obtain a predominantly pearlitic structure";"9310(e)";"870";"1600";"";"";"";"";"";"";"";"595";"1100";"14";"187";"";"";"";"";"";"";"";"";"";""
"36";"To obtain a predominantly pearlitic structure";"9840";"830";"1525";"695";"640";"1280";"1180";"8.5";"15";"6.6";"650";"1200";"6";"207";"";"";"";"";"";"";"";"";"";""
"37";"To obtain a predominantly pearlitic structure";"9850";"830";"1525";"700";"645";"1290";"1190";"8.5";"15";"6.7";"650";"1200";"8";"223";"";"";"";"";"";"";"";"";"";""
"38";"To obtain a predominantly ferritic and spheroidized carbide structure";"1320(d)";"805";"1480";"";"";"";"";"";"";"";"650";"1200";"8";"170";"";"";"";"";"";"";"";"";"";""
"39";"To obtain a predominantly ferritic and spheroidized carbide structure";"1340";"750";"1380";"735";"610";"1350";"1130";"5";"10";"22";"640";"1180";"8";"174";"";"";"";"";"";"";"";"";"";""
"40";"To obtain a predominantly ferritic and spheroidized carbide structure";"2340";"715";"1320";"655";"555";"1210";"1030";"5";"10";"18";"605";"1125";"10";"192";"";"";"";"";"";"";"";"";"";""
"41";"To obtain a predominantly ferritic and spheroidized carbide structure";"2345";"715";"1320";"655";"550";"1210";"1020";"5";"10";"19";"605";"1125";"10";"192";"";"";"";"";"";"";"";"";"";""
"42";"To obtain a predominantly ferritic and spheroidized carbide structure";"3120(d)";"790";"1450";"";"";"";"";"";"";"";"650";"1200";"8";"163";"";"";"";"";"";"";"";"";"";""
"43";"To obtain a predominantly ferritic and spheroidized carbide structure";"3140";"745";"1370";"735";"650";"1350";"1200";"5";"10";"15";"660";"1225";"10";"174";"";"";"";"";"";"";"";"";"";""
"44";"To obtain a predominantly ferritic and spheroidized carbide structure";"3150";"750";"1380";"705";"645";"1300";"1190";"5";"10";"11";"660";"1225";"10";"187";"";"";"";"";"";"";"";"";"";""
"45";"To obtain a predominantly ferritic and spheroidized carbide structure";"9840";"745";"1370";"695";"640";"1280";"1180";"5";"10";"11";"650";"1200";"10";"192";"";"";"";"";"";"";"";"";"";""
"46";"To obtain a predominantly ferritic and spheroidized carbide structure";"9850";"745";"1370";"700";"645";"1290";"1190";"5";"10";"11";"650";"1200";"12";"207";"";"";"";"";"";"";"";"";"";""
"";"";"";"";"";"";"";"";"";"";"";"";"";"";"";"";"";"";"";"";"";"";"";"";"";""
"";"";"";"";"";"";"";"";"";"";"";"";"";"";"";"";"";"";"";"";"";"";"";"";"";""
"ASM Handbook, Volume 04 - Heat Treating © 1991 ASM International";"";"";"";"";"";"";"";"";"";"";"";"";"";"";"";"";"";"";"";"";"";"";"";"";""
