Repository: arz-2/crucible

# Crucible

**Inverse alloy design agent for steels.** Given a target property profile (strength, toughness, hardness), Crucible outputs ranked steel grade candidates with processing routes, predicted properties with uncertainty, and cost estimates.

> **Status: Phase 1 — Data Foundation.** The database and ingestion pipeline are complete. The ML pipeline and agent interface are planned (see `roadmap.md`).

---

## What it does

Crucible frames alloy selection as a retrieval + scoring problem:

1. **Retrieve** candidate steels from the database whose composition and processing space overlap the target region
2.

File: data/ASM/vol4_recommended_temperatures_cooling_cycles_full_annealing_small_carbon_steel_forgings.csv
sep=;
"Title: ASM Handbook, Volume 04 - Heat Treating";"";"";"";"";"";"";"";"";"";"";"";"";"";"";"";"";"";"";"";"";"";"";"";"";""
"Table: Table 2. Recommended Temperatures and Cooling Cycles for Full Annealing of Small Carbon Steel Forgings";"";"";"";"";"";"";"";"";"";"";"";"";"";"";"";"";"";"";"";"";"";"";"";"";""
"DOWNLOAD SHOWS ONLY THE DISPLAYED DATA, UP TO 50 ROWS";"";"";"";"";"";"";"";"";"";"";"";"";"";"";"";"";"";"";"";"";"";"";"";"";""
"No.";"steel";"annealing temperature (°C)";"annealing temperature (°F)";"cooling cycle, from, furnace cooling at 28 °C/h (°C)";"cooling cycle to, furnace cooling at 28 °C/h (°C)";"cooling cycle from, furnace cooling at 50 °F/h (°F)";"cooling cycle to, furnace cooling at 50 °F/h (°F)";"hardness range, HB (unitless)";"";"";"";"";"";"";"";"";"";"";"";"";"";"";"";"";""
"1";"1018";"855 - 900";"1575 - 1650";"855";"705";"1575";"1300";"111 - 149";"";"";"";"";"";"";"";"";"";"";"";"";"";"";"";"";""
"2";"1020";"855 - 900";"1575 - 1650";"855";"700";"1575";"1290";"111 - 149";"";"";"";"";"";"";"";"";"";"";"";"";"";"";"";"";""
"3";"1022";"855 - 900";"1575 - 1650";"855";"700";"1575";"1290";"111 - 149";"";"";"";"";"";"";"";"";"";"";"";"";"";"";"";"";""
"4";"1025";"855 - 900";"1575 - 1650";"855";"700";"1575";"1290";"111 - 187";"";"";"";"";"";"";"";"";"";"";"";"";"";"";"";"";""
"5";"1030";"845 - 885";"1550 - 1625";"845";"650";"1550";"1200";"126 - 197";"";"";"";"";"";"";"";"";"";"";"";"";"";"";"";"";""
"6";"1035";"845 - 885";"1550 - 1625";"845";"650";"1550";"1200";"137 - 207";"";"";"";"";"";"";"";"";"";"";"";"";"";"";"";"";""
"7";"1040";"790 - 870";"1450 - 1600";"790";"650";"1450";"1200";"137 - 207";"";"";"";"";"";"";"";"";"";"";"";"";"";"";"";"";""
"8";"1045";"790 - 870";"1450 - 1600";"790";"650";"1450";"1200";"156 - 217";"";"";"";"";"";"";"";"";"";"";"";"";"";"";"";"";""
"9";"1050";"790 - 870";"1450 - 1600";"790";"650";"1450";"1200";"156 - 217";"";"";"";"";"";"";"";"";"";"";"";"";"";"";"";"";""
"10";"1060";"790 - 845";"1450 - 1550";"790";"650";"1450";"1200";"156 - 217";"";"";"";"";"";"";"";"";"";"";"";"";"";"";"";"";""
"11";"1070";"790 - 845";"1450 - 1550";"790";"650";"1450";"1200";"167 - 229";"";"";"";"";"";"";"";"";"";"";"";"";"";"";"";"";""
"12";"1080";"790 - 845";"1450 - 1550";"790";"650";"1450";"1200";"167 - 229";"";"";"";"";"";"";"";"";"";"";"";"";"";"";"";"";""
"13";"1090";"790 - 830";"1450 - 1525";"790";"650";"1450";"1200";"167 - 229";"";"";"";"";"";"";"";"";"";"";"";"";"";"";"";"";""
"14";"1095";"790 - 830";"1450 - 1525";"790";"655";"1450";"1215";"167 - 229";"";"";"";"";"";"";"";"";"";"";"";"";"";"";"";"";""
"";"";"";"";"";"";"";"";"";"";"";"";"";"";"";"";"";"";"";"";"";"";"";"";"";""
"";"";"";"";"";"";"";"";"";"";"";"";"";"";"";"";"";"";"";"";"";"";"";"";"";""
"ASM Handbook, Volume 04 - Heat Treating © 1991 ASM International";"";"";"";"";"";"";"";"";"";"";"";"";"";"";"";"";"";"";"";"";"";"";"";"";""

File: data/ASM/vol4_transverse_properties_h11_mod_steel_billet_size_melting_method.csv
sep=;
"Title: ASM Handbook, Volume 04 - Heat Treating";"";"";"";"";"";"";"";"";"";"";"";"";"";"";"";"";"";"";"";"";"";"";"";"";""
"Table: Table 22. Effect of Billet Size and Melting Method on Typical Transverse Strength and Ductility of H11 Mod Steel";"";"";"";"";"";"";"";"";"";"";"";"";"";"";"";"";"";"";"";"";"";"";"";"";""
"DOWNLOAD SHOWS ONLY THE DISPLAYED DATA, UP TO 50 ROWS";"";"";"";"";"";"";"";"";"";"";"";"";"";"";"";"";"";"";"";"";"";"";"";"";""
"No.";"billet size (mm)";"billet size (in)";"melting method";"tensile strength (MPa)";"tensile strength (ksi)";"reduction in area (%)";"";"";"";"";"";"";"";"";"";"";"";"";"";"";"";"";"";"";""
"1";"150 by 150";"6 by 6";"Air";"1965";"285";"16.1";"";"";"";"";"";"";"";"";"";"";"";"";"";"";"";"";"";"";""
"2";"150 by 150";"6 by 6";"Vacuum Arc Remelting, VAR";"1985";"288";"25.1";"";"";"";"";"";"";"";"";"";"";"";"";"";"";"";"";"";"";""
"3";"300 by 300";"12 by 12";"Air";"1972";"286";"7.2";"";"";"";"";"";"";"";"";"";"";"";"";"";"";"";"";"";"";""
"4";"300 by 300";"12 by 12";"Vacuum Arc Remelting, VAR";"2013";"292";"19.7";"";"";"";"";"";"";"";"";"";"";"";"";"";"";"";"";"";"";""
"";"";"";"";"";"";"";"";"";"";"";"";"";"";"";"";"";"";"";"";"";"";"";"";"";""
"";"";"";"";"";"";"";"";"";"";"";"";"";"";"";"";"";"";"";"";"";"";"";"";"";""
"ASM Handbook, Volume 04 - Heat Treating © 1991 ASM International";"";"";"";"";"";"";"";"";"";"";"";"";"";"";"";"";"";"";"";"";"";"";"";"";""
"";"";"";"";"";"";"";"";"";"";"";"";"";"";"";"";"";"";"";"";"";"";"";"";"";""
"";"";"";"";"";"";"";"";"";"";"";"";"";"";"";"";"";"";"";"";"";"";"";"";"";""
"";"";"";"";"";"";"";"";"";"";"";"";"";"";"";"";"";"";"";"";"";"";"";"";"";""

File: data/ASM/vol4_typical_fracture_toughness_d6ac_eaf_var_or_eaf_aod_var.csv
sep=;
"Title: ASM Handbook, Volume 04 - Heat Treating";"";"";"";"";"";"";"";"";"";"";"";"";"";"";"";"";"";"";"";"";"";"";"";"";""
"Table: Table 13. Typical Fracture Toughness of D-6AC with Either Electric Arc Furnace - Vacuum Arc Remelting, EAF-VAR or Electric Arc Furnace - Argon Oxygen Decarburization, EAF-AOD-VAR Steel-Making Methods";"";"";"";"";"";"";"";"";"";"";"";"";"";"";"";"";"";"";"";"";"";"";"";"";""
"DOWNLOAD SHOWS ONLY THE DISPLAYED DATA, UP TO 50 ROWS";"";"";"";"";"";"";"";"";"";"";"";"";"";"";"";"";"";"";"";"";"";"";"";"";""
"No.";"steel making methods";"tensile strength (MPa)";"tensile strength (ksi)";"yield strength (MPa)";"yield strength (ksi)";"elongation in 50 mm (2 in.) (%)";"reduction in area (%)";"fracture toughness (MPa m0.5)";"fracture toughness (ksi in0.5)";"";"";"";"";"";"";"";"";"";"";"";"";"";"";"";""
"1";"Electric Arc Furnace/Vacuum Arc Remelting, EAF/VAR 5 - Heat average";"1434";"208";"1324";"192";"14";"50";"110";"100";"";"";"";"";"";"";"";"";"";"";"";"";"";"";"";""
"2";"Electric Arc Furnace/Vacuum Arc Remelting, EAF/VAR 5 - Heat range";"1373 - 1469";"199 - 213";"1270 - 1352";"184 - 196";"14 - 15";"48 - 52";"107 - 114";"98 - 104";"";"";"";"";"";"";"";"";"";"";"";"";"";"";"";""
"3";"Electric Arc Furnace/Argon Oxygen Decarburization/Vacuum Arc Remelting, EAF/AOD/VAR 5 - Heat average";"1448";"210";"1345";"195";"14";"52";"122";"111";"";"";"";"";"";"";"";"";"";"";"";"";"";"";"";""
"4";"Electric Arc Furnace/Argon Oxygen Decarburization/Vacuum Arc Remelting, EAF/AOD/VAR 5 - Heat range";"1435 - 1462";"208 - 212";"1330 - 1365";"193 - 198";"14 - 15";"51 - 53";"114 - 127";"104 - 116";"";"";"";"";"";"";"";"";"";"";"";"";"";"";"";""
"";"";"";"";"";"";"";"";"";"";"";"";"";"";"";"";"";"";"";"";"";"";"";"";"";""
"";"";"";"";"";"";"";"";"";"";"";"";"";"";"";"";"";"";"";"";"";"";"";"";"";""
"ASM Handbook, Volume 04 - Heat Treating © 1991 ASM International";"";"";"";"";"";"";"";"";"";"";"";"";"";"";"";"";"";"";"";"";"";"";"";"";""
"";"";"";"";"";"";"";"";"";"";"";"";"";"";"";"";"";"";"";"";"";"";"";"";"";""
"";"";"";"";"";"";"";"";"";"";"";"";"";"";"";"";"";"";"";"";"";"";"";"";"";""
"";"";"";"";"";"";"";"";"";"";"";"";"";"";"";"";"";"";"";"";"";"";"";"";"";""

File: data/ASM/vol4_typical_hardnesses_carbon_and_alloy_steels_after_tempering.csv
sep=;
"Title: ASM Handbook, Volume 04 - Heat Treating";"";"";"";"";"";"";"";"";"";"";"";"";"";"";"";"";"";"";"";"";"";"";"";"";""
"Table: Table 1. Typical Hardnesses of Various Carbon and Alloy Steels after Tempering";"";"";"";"";"";"";"";"";"";"";"";"";"";"";"";"";"";"";"";"";"";"";"";"";""
"DOWNLOAD SHOWS ONLY THE DISPLAYED DATA, UP TO 50 ROWS";"";"";"";"";"";"";"";"";"";"";"";"";"";"";"";"";"";"";"";"";"";"";"";"";""
"No.";"steels types";"grade";"carbon content (%)";"Hardness, HRC, after tempering for 2 h at 205 °C (400 &degF) (unitless)";"Hardness, HRC, after tempering for 2 h at 260 °C (500 &degF) (unitless)";"Hardness, HRC, after tempering for 2 h at 315 °C (600 &degF) (unitless)";"Hardness, HRC, after tempering for 2 h at 370 °C (700 &degF) (unitless)";"Hardness, HRC, after tempering for 2 h at 425 °C (800 &degF) (unitless)";"Hardness, HRC, after tempering for 2 h at 480 °C (900 &degF) (unitless)";"Hardness, HRC, after tempering for 2 h at 540 °C (1000 &degF) (unitless)";"Hardness, HRC, after tempering for 2 h at 595 °C (1100 &degF) (unitless)";"Hardness, HRC, after tempering for 2 h at 650 °C (1200 &degF) (unitless)";"heat treatment";"";"";"";"";"";"";"";"";"";"";"";""
"1";"Carbon steels, water hardening";"1030";"0.3";"50";"45";"43";"39";"31";"28";"25";"22";"95(a)";"Normalized at 900 °C (1650 °F), water quenched from 830-845 °C (1525-1550 °F); average dew point, 16 °C (60 °F)";"";"";"";"";"";"";"";"";"";"";"";""
"2";"Carbon steels, water hardening";"1040";"0.4";"51";"48";"46";"42";"37";"30";"27";"22";"94(a)";"Normalized at 900 °C (1650 °F), water quenched from 830-845 °C (1525-1550 °F); average dew point, 16 °C (60 °F)";"";"";"";"";"";"";"";"";"";"";"";""
"3";"Carbon steels, water hardening";"1050";"0.5";"52";"50";"46";"44";"40";"37";"31";"29";"22";"Normalized at 900 °C (1650 °F), water quenched from 830-845 °C (1525-1550 °F); average dew point, 16 °C (60 °F)";"";"";"";"";"";"";"";"";"";"";"";""
"4";"Carbon steels, water hardening";"1060";"0.6";"56";"55";"50";"42";"38";"37";"35";"33";"26";"Normalized at 885 °C (1625 °F), water quenched from 800-815 °C (1475-1500 °F); average dew point, 7 °C (45 °F)";"";"";"";"";"";"";"";"";"";"";"";""
"5";"Carbon steels, water hardening";"1080";"0.8";"57";"55";"50";"43";"41";"40";"39";"38";"32";"Normalized at 885 °C (1625 °F), water quenched from 800-815 °C (1475-1500 °F); average dew point, 7 °C (45 °F)";"";"";"";"";"";"";"";"";"";"";"";""
"6";"Carbon steels, water hardening";"1095";"0.95";"58";"57";"52";"47";"43";"42";"41";"40";"33";"Normalized at 885 °C (1625 °F), water quenched from 800-815 °C (1475-1500 °F); average dew point, 7 °C (45 °F)";"";"";"";"";"";"";"";"";"";"";"";""
"7";"Carbon steels, water hardening";"1137";"0.4";"44";"42";"40";"37";"33";"30";"27";"21";"91(a)";"Normalized at 900 °C (1650 °F), water quenched from 830-855 °C (1525-1575 °F); average dew point, 13 °C (55 °F)";"";"";"";"";"";"";"";"";"";"";"";""
"8";"Carbon steels, water hardening";"1141";"0.4";"49";"46";"43";"41";"38";"34";"28";"23";"94(a)";"Normalized at 900 °C (1650 °F), water quenched from 830-855 °C (1525-1575 °F); average dew point, 13 °C (55 °F)";"";"";"";"";"";"";"";"";"";"";"";""
"9";"Carbon steels, water hardening";"1144";"0.4";"55";"50";"47";"45";"39";"32";"29";"25";"97(a)";"Normalized at 900 °C (1650 °F), water quenched from 830-855 °C (1525-1575 °F); average dew point, 13 °C (55 °F)";"";"";"";"";"";"";"";"";"";"";"";""
"10";"Alloy steels, water hardening";"1330";"0.3";"47";"44";"42";"38";"35";"32";"26";"22";"16";"Normalized at 900 °C (1650 °F), water quenched from 800-815 °C (1475-1500 °F); average dew point, 16 °C (60 °F)";"";"";"";"";"";"";"";"";"";"";"";""
"11";"Alloy steels, water hardening";"2330";"0.3";"47";"44";"42";"38";"35";"32";"26";"22";"16";"Normalized at 900 °C (1650 °F), water quenched from 800-815 °C (1475-1500 °F); average dew point, 16 °C (60 °F)";"";"";"";"";"";"";"";"";"";"";"";""
"12";"Alloy steels, water hardening";"3130";"0.3";"47";"44";"42";"38";"35";"32";"26";"22";"16";"Normalized at 900 °C (1650 °F), water quenched from 800-815 °C (1475-1500 °F); average dew point, 16 °C (60 °F)";"";"";"";"";"";"";"";"";"";"";"";""
"13";"Alloy steels, water hardening";"4130";"0.3";"47";"45";"43";"42";"38";"34";"32";"26";"22";"Normalized at 885 °C (1625 °F), water quenched from 800-855 °C (1475-1575 °F); average dew point, 16 °C (60 °F)";"";"";"";"";"";"";"";"";"";"";"";""
"14";"Alloy steels, water hardening";"5130";"0.3";"47";"45";"43";"42";"38";"34";"32";"26";"22";"Normalized at 885 °C (1625 °F), water quenched from 800-855 °C (1475-1575 °F); average dew point, 16 °C (60 °F)";"";"";"";"";"";"";"";"";"";"";"";""
"15";"Alloy steels, water hardening";"8630";"0.3";"47";"45";"43";"42";"38";"34";"32";"26";"22";"Normalized at 885 °C (1625 °F), water quenched from 800-855 °C (1475-1575 °F); average dew point, 16 °C (60 °F)";"";"";"";"";"";"";"";"";"";"";"";""
"16";"Alloy steels, oil hardening";"1340";"0.4";"57";"53";"50";"46";"44";"41";"38";"35";"31";"Normalized at 870 °C (1600 °F), oil quenched from 830-845 °C (1525-1550 °F); average dew point, 16 °C (60 °F)";"";"";"";"";"";"";"";"";"";"";"";""
"17";"Alloy steels, oil hardening";"3140";"0.4";"55";"52";"49";"47";"41";"37";"33";"30";"26";"Normalized at 870 °C (1600 °F), oil quenched from 830-845 °C (1525-1550 °F); average dew point, 16 °C (60 °F)";"";"";"";"";"";"";"";"";"";"";"";""
"18";"Alloy steels, oil hardening";"4140";"0.4";"57";"53";"50";"47";"45";"41";"36";"33";"29";"Normalized at 870 °C (1600 °F), oil quenched from 830-845 °C (1525-1550 °F); average dew point, 16 °C (60 °F)";"";"";"";"";"";"";"";"";"";"";"";""
"19";"Alloy steels, oil hardening";"4340";"0.4";"55";"52";"50";"48";"45";"42";"39";"34";"31";"Normalized at 870 °C (1600 °F), oil quenched from 830-845 °C (1525-1575 °F); average dew point, 13 °C (55 °F)";"";"";"";"";"";"";"";"";"";"";"";""
"20";"Alloy steels, oil hardening";"4640";"0.4";"52";"51";"50";"47";"42";"40";"37";"31";"27";"Normalized at 870 °C (1600 °F), oil quenched from 830-845 °C (1525-1575 °F); average dew point, 13 °C (55 °F)";"";"";"";"";"";"";"";"";"";"";"";""
"21";"Alloy steels, oil hardening";"8740";"0.4";"57";"53";"50";"47";"44";"41";"38";"35";"22";"Normalized at 870 °C (1600 °F), oil quenched from 830-845 °C (1525-1575 °F); average dew point, 13 °C (55 °F)";"";"";"";"";"";"";"";"";"";"";"";""
"22";"Alloy steels, oil hardening";"4150";"0.5";"56";"55";"53";"51";"47";"46";"43";"39";"35";"Normalized at 870 °C (1600 °F), oil quenched from 830-870 °C (1525-1600 °F)); average dew point, 13 °C (55 °F)";"";"";"";"";"";"";"";"";"";"";"";""
"23";"Alloy steels, oil hardening";"5150";"0.5";"57";"55";"52";"49";"45";"39";"34";"31";"28";"Normalized at 870 °C (1600 °F), oil quenched from 830-870 °C (1525-1600 °F)); average dew point, 13 °C (55 °F)";"";"";"";"";"";"";"";"";"";"";"";""
"24";"Alloy steels, oil hardening";"6150";"0.5";"58";"57";"53";"50";"46";"42";"40";"36";"31";"Normalized at 870 °C (1600 °F), oil quenched from 830-870 °C (1525-1600 °F)); average dew point, 13 °C (55 °F)";"";"";"";"";"";"";"";"";"";"";"";""
"25";"Alloy steels, oil hardening";"8650";"0.5";"55";"54";"52";"49";"45";"41";"37";"32";"28";"Normalized at 870 °C (1600 °F), oil quenched from 815-845 °C (1500-1550 °F); average dew point, 13 °C (55 °F)";"";"";"";"";"";"";"";"";"";"";"";""
"26";"Alloy steels, oil hardening";"8750";"0.5";"56";"55";"52";"51";"46";"44";"39";"34";"32";"Normalized at 870 °C (1600 °F), oil quenched from 815-845 °C (1500-1550 °F); average dew point, 13 °C (55 °F)";"";"";"";"";"";"";"";"";"";"";"";""
"27";"Alloy steels, oil hardening";"9850";"0.5";"54";"53";"51";"48";"45";"41";"36";"33";"30";"Normalized at 870 °C (1600 °F), oil quenched from 815-845 °C (1500-1550 °F); average dew point, 13 °C (55 °F)";"";"";"";"";"";"";"";"";"";"";"";""
"";"";"";"";"";"";"";"";"";"";"";"";"";"";"";"";"";"";"";"";"";"";"";"";"";""
"";"";"";"";"";"";"";"";"";"";"";"";"";"";"";"";"";"";"";"";"";"";"";"";"";""
"ASM Handbook, Volume 04 - Heat Treating © 1991 ASM International";"";"";"";"";"";"";"";"";"";"";"";"";"";"";"";"";"";"";"";"";"";"";"";"";""

File: data/ASM/vol4_typical_heat_treatment_temperatures_of_various_medium_carbon_low_alloy_steels_wi.csv
sep=;
"Title: ASM Handbook, Volume 04 - Heat Treating";"";"";"";"";"";"";"";"";"";"";"";"";"";"";"";"";"";"";"";"";"";"";"";"";""
"Table: Table 2. Typical Heat-Treatment Temperatures of Various Medium-Carbon Low-Alloy Steels with Yield Strengths Above 1380 MPa (200 ksi)";"";"";"";"";"";"";"";"";"";"";"";"";"";"";"";"";"";"";"";"";"";"";"";"";""
"DOWNLOAD SHOWS ONLY THE DISPLAYED DATA, UP TO 50 ROWS";"";"";"";"";"";"";"";"";"";"";"";"";"";"";"";"";"";"";"";"";"";"";"";"";""
"No.";"steel type";"normalizing temperature (a) (°C)";"normalizing temperature (a) (°F)";"annealing temperature (b) (°C)";"annealing temperature (b) (°F)";"hardening temperature (a) (°C)";"hardening temperature (a) (°F)";"tempering temperature (c) (°C)";"tempering temperature (c) (°F)";"stress relief temperature (d) (°C)";"stress relief temperature (d) (°F)";"maximum spheroidizing temperature (e) (°C)";"maximum spheroidizing temperature (e) (°F)";"";"";"";"";"";"";"";"";"";"";"";""
"1";"4130";"870 - 925";"1600 - 1700";"830 - 870";"1525 - 1600";"845 - 870 (water quenching)";"1550 - 1660";"200 - 700";"400 - 1300";"650 - 675";"1200 - 1250";"760 - 775";"1400 - 1425";"";"";"";"";"";"";"";"";"";"";"";""
"2";"4130";"870 - 925";"1600 - 1700";"830 - 870";"1525 - 1600";"860 - 885 (oil quenching)";"1575 - 1625";"200 - 700";"400 - 1300";"650 - 675";"1200 - 1250";"760 - 775";"1400 - 1425";"";"";"";"";"";"";"";"";"";"";"";""
"3";"4140";"870 - 900(f)";"1600 - 1650(f)";"830 - 870";"1525 - 1600";"840 - 870 (oil quenching)";"1550 - 1600(f)";"175 - 230";"350 - 450";"650 - 675";"1200 - 1250";"760 - 775";"1400 - 1425";"";"";"";"";"";"";"";"";"";"";"";""
"4";"4140";"870 - 900(f)";"1600 - 1650(f)";"830 - 870";"1525 - 1600";"840 - 870 (oil quenching)";"1550 - 1600(f)";"385 - 705";"725 - 1300";"650 - 675";"1200 - 1250";"760 - 775";"1400 - 1425";"";"";"";"";"";"";"";"";"";"";"";""
"5";"4330 Mod";"870 - 925";"1600 - 1700";"830 - 870";"1525 - 1600";"845 - 870 (oil quenching)";"1550 - 1600";"260 - 595";"500 - 1100";"650 - 675";"1200 - 1250";"";"";"";"";"";"";"";"";"";"";"";"";"";""
"6";"4340";"870 - 925";"1600 - 1700";"830 - 860";"1525 - 1575";"800 - 830 (oil quenching)";"1475 - 1525(f)";"455 - 650";"850 - 1200";"650 - 675";"1200 - 1250";"750";"1375";"";"";"";"";"";"";"";"";"";"";"";""
"7";"300M";"915 - 940";"1675 - 1725";"See text for spheroidizing.";"See text for spheroidizing.";"855 - 885 (oil quenching)";"1575 - 1625";"300";"575";"";"";"730";"1350";"";"";"";"";"";"";"";"";"";"";"";""
"8";"D-6A and D-6AC";"925 - 955(f)";"1700 - 1750(f)";"815 - 860";"1500 - 1575";"845 - 925 (oil quenching)";"1550 - 1700";"315 - 650";"600 - 1200";"540 - 675";"1000 - 1250";"730";"1350";"";"";"";"";"";"";"";"";"";"";"";""
"9";"6150";"870 - 955";"1600 - 1750";"830 - 860(f)";"1525 - 1575(f)";"845 - 900 (oil quenching)";"1550 - 1650";"200 - 650";"400 - 1200";"650 - 675";"1200 - 1250";"730";"1350";"";"";"";"";"";"";"";"";"";"";"";""
"10";"8640";"870 - 925";"1600 - 1700";"845 - 870";"1550 - 1600";"815 - 845 (oil quenching)";"1500 - 1550";"200 - 650";"400 - 1200";"650 - 675";"1200 - 1250";"700 - 720";"1300 - 1325";"";"";"";"";"";"";"";"";"";"";"";""
"";"";"";"";"";"";"";"";"";"";"";"";"";"";"";"";"";"";"";"";"";"";"";"";"";""
"";"";"";"";"";"";"";"";"";"";"";"";"";"";"";"";"";"";"";"";"";"";"";"";"";""
"ASM Handbook, Volume 04 - Heat Treating © 1991 ASM International";"";"";"";"";"";"";"";"";"";"";"";"";"";"";"";"";"";"";"";"";"";"";"";"";""

File: data/ASM/vol4_typical_longitudinal_mechanical_properties_h11_mod_steel.csv
sep=;
"Title: ASM Handbook, Volume 04 - Heat Treating";"";"";"";"";"";"";"";"";"";"";"";"";"";"";"";"";"";"";"";"";"";"";"";"";""
"Table: Table 21. Typical Longitudinal Mechanical Properties of H11 Mod Steel";"";"";"";"";"";"";"";"";"";"";"";"";"";"";"";"";"";"";"";"";"";"";"";"";""
"DOWNLOAD SHOWS ONLY THE DISPLAYED DATA, UP TO 50 ROWS";"";"";"";"";"";"";"";"";"";"";"";"";"";"";"";"";"";"";"";"";"";"";"";"";""
"No.";"tempering temperature (°C)";"tempering temperature (°F)";"tensile strength (MPa)";"tensile strength (ksi)";"yield strength (MPa)";"yield strength (ksi)";"elongation in 50 mm (2 in.) (%)";"reduction in area (%)";"Charpy V-notch impact energy (J)";"Charpy V-notch impact energy (lbf ft)";"hardness, HRC (unitless)";"";"";"";"";"";"";"";"";"";"";"";"";"";""
"1";"510";"950";"2120";"308";"1710";"248";"5.9";"29.5";"13.6";"10";"56.5";"";"";"";"";"";"";"";"";"";"";"";"";"";""
"2";"540";"1000";"2010";"291";"1675";"243";"9.6";"30.6";"21";"15.5";"56";"";"";"";"";"";"";"";"";"";"";"";"";"";""
"3";"565";"1050";"1850";"269";"1565";"227";"11";"34.5";"26.4";"19.5";"52";"";"";"";"";"";"";"";"";"";"";"";"";"";""
"4";"595";"1100";"1540";"223";"1320";"192";"13.1";"39.3";"31.2";"23";"45";"";"";"";"";"";"";"";"";"";"";"";"";"";""
"5";"650";"1200";"1060";"154";"850";"124";"14.1";"41.2";"40";"29.5";"33";"";"";"";"";"";"";"";"";"";"";"";"";"";""
"6";"705";"1300";"940";"136";"700";"101";"16.4";"42.2";"90.6";"66.8";"29";"";"";"";"";"";"";"";"";"";"";"";"";"";""
"";"";"";"";"";"";"";"";"";"";"";"";"";"";"";"";"";"";"";"";"";"";"";"";"";""
"";"";"";"";"";"";"";"";"";"";"";"";"";"";"";"";"";"";"";"";"";"";"";"";"";""
"ASM Handbook, Volume 04 - Heat Treating © 1991 ASM International";"";"";"";"";"";"";"";"";"";"";"";"";"";"";"";"";"";"";"";"";"";"";"";"";""
"";"";"";"";"";"";"";"";"";"";"";"";"";"";"";"";"";"";"";"";"";"";"";"";"";""

File: data/ASM/vol4_typical_longitudinal_mechanical_properties_h13_steel.csv
sep=;
"Title: ASM Handbook, Volume 04 - Heat Treating";"";"";"";"";"";"";"";"";"";"";"";"";"";"";"";"";"";"";"";"";"";"";"";"";""
"Table: Table 23. Typical Room-Temperature Longitudinal Mechanical Properties of H13 Steel";"";"";"";"";"";"";"";"";"";"";"";"";"";"";"";"";"";"";"";"";"";"";"";"";""
"DOWNLOAD SHOWS ONLY THE DISPLAYED DATA, UP TO 50 ROWS";"";"";"";"";"";"";"";"";"";"";"";"";"";"";"";"";"";"";"";"";"";"";"";"";""
"No.";"tempering temperature (°C)";"tempering temperature (°F)";"tensile strength (MPa)";"tensile strength (ksi)";"yield strength (MPa)";"yield strength (ksi)";"elongation in 4 D (%)";"reduction in area (%)";"Charpy V-notch impact energy (J)";"Charpy V-notch impact energy (lbf ft)";"hardness, HRC (unitless)";"";"";"";"";"";"";"";"";"";"";"";"";"";""
"1";"527";"980";"1960";"284";"1570";"228";"13";"46.2";"16";"12";"52";"";"";"";"";"";"";"";"";"";"";"";"";"";""
"2";"555";"1030";"1835";"266";"1530";"222";"13.1";"50.1";"24";"18";"50";"";"";"";"";"";"";"";"";"";"";"";"";"";""
"3";"575";"1065";"1730";"251";"1470";"213";"13.5";"52.4";"27";"20";"48";"";"";"";"";"";"";"";"";"";"";"";"";"";""
"4";"593";"1100";"1580";"229";"1365";"198";"14.4";"53.7";"28.5";"21";"46";"";"";"";"";"";"";"";"";"";"";"";"";"";""
"5";"605";"1120";"1495";"217";"1290";"187";"15.4";"54";"30";"22";"44";"";"";"";"";"";"";"";"";"";"";"";"";"";""
"";"";"";"";"";"";"";"";"";"";"";"";"";"";"";"";"";"";"";"";"";"";"";"";"";""
"";"";"";"";"";"";"";"";"";"";"";"";"";"";"";"";"";"";"";"";"";"";"";"";"";""
"ASM Handbook, Volume 04 - Heat Treating © 1991 ASM International";"";"";"";"";"";"";"";"";"";"";"";"";"";"";"";"";"";"";"";"";"";"";"";"";""
"";"";"";"";"";"";"";"";"";"";"";"";"";"";"";"";"";"";"";"";"";"";"";"";"";""
"";"";"";"";"";"";"";"";"";"";"";"";"";"";"";"";"";"";"";"";"";"";"";"";"";""

File: data/ASM/vol4_typical_mechanical_properties_18ni_maraging_steels_age_hardened.csv
sep=;
"Title: ASM Handbook, Volume 04 - Heat Treating";"";"";"";"";"";"";"";"";"";"";"";"";"";"";"";"";"";"";"";"";"";"";"";"";""
"Table: Table 6. Typical Mechanical Properties of Standard 18 Nickel, Ni Maraging Steels in the Age-Hardened Condition";"";"";"";"";"";"";"";"";"";"";"";"";"";"";"";"";"";"";"";"";"";"";"";"";""
"DOWNLOAD SHOWS ONLY THE DISPLAYED DATA, UP TO 50 ROWS";"";"";"";"";"";"";"";"";"";"";"";"";"";"";"";"";"";"";"";"";"";"";"";"";""
"No.";"grade";"heat treatment(a)";"yield strength (MPa)";"yield strength (ksi)";"tensile strength (MPa)";"tensile strength (ksi)";"elongation in 50 mm (2 in.) (%)";"reduction in area (%)";"fracture toughness (MPa m0.5)";"fracture toughness (ksi in0.5)";"";"";"";"";"";"";"";"";"";"";"";"";"";"";""
"1";"18 Nickel, Ni Marage 200";"A";"1400";"203";"1500";"218";"10";"60";"155 - 220";"140 - 220";"";"";"";"";"";"";"";"";"";"";"";"";"";"";""
"2";"18 Nickel, Ni  Marage 250";"A";"1700";"247";"1800";"260";"8";"55";"120";"110";"";"";"";"";"";"";"";"";"";"";"";"";"";"";""
"3";"18 Nickel, Ni  Marage 300";"A";"2000";"290";"2050";"297";"7";"40";"80";"73";"";"";"";"";"";"";"";"";"";"";"";"";"";"";""
"4";"18 Nickel, Ni  Marage 350";"B";"2400";"348";"2450";"355";"6";"25";"35 - 50";"32 - 45";"";"";"";"";"";"";"";"";"";"";"";"";"";"";""
"5";"18 Nickel, Ni  Marage Cast";"C";"1650";"240";"1750";"255";"8";"35";"105";"95";"";"";"";"";"";"";"";"";"";"";"";"";"";"";""
"";"";"";"";"";"";"";"";"";"";"";"";"";"";"";"";"";"";"";"";"";"";"";"";"";""
"";"";"";"";"";"";"";"";"";"";"";"";"";"";"";"";"";"";"";"";"";"";"";"";"";""
"ASM Handbook, Volume 04 - Heat Treating © 1991 ASM International";"";"";"";"";"";"";"";"";"";"";"";"";"";"";"";"";"";"";"";"";"";"";"";"";""
"";"";"";"";"";"";"";"";"";"";"";"";"";"";"";"";"";"";"";"";"";"";"";"";"";""
"";"";"";"";"";"";"";"";"";"";"";"";"";"";"";"";"";"";"";"";"";"";"";"";"";""

File: data/ASM/vol4_typical_mechanical_properties_18ni_maraging_steels_solution_annealed.csv
sep=;
"Title: ASM Handbook, Volume 04 - Heat Treating";"";"";"";"";"";"";"";"";"";"";"";"";"";"";"";"";"";"";"";"";"";"";"";"";""
"Table: Table 3. Typical Range of Mechanical Properties Developed in Unaged 18 Nickel, Ni Maraging Steels after Solution Annealing [815 °C (1500 °F), 1 h, Air Cooled]";"";"";"";"";"";"";"";"";"";"";"";"";"";"";"";"";"";"";"";"";"";"";"";"";""
"DOWNLOAD SHOWS ONLY THE DISPLAYED DATA, UP TO 50 ROWS";"";"";"";"";"";"";"";"";"";"";"";"";"";"";"";"";"";"";"";"";"";"";"";"";""
"No.";"alloy";"yield strength (MPa)";"yield strength (ksi)";"tensile strength (MPa)";"tensile strength (ksi)";"elongation (%)";"reduction in area (%)";"hardness , HRC (unitless)";"";"";"";"";"";"";"";"";"";"";"";"";"";"";"";"";""
"1";"18 Nickel, Ni Marage 200";"760 - 807";"110 - 117";"965 - 1000";"140 - 145";"17 - 18";"72 - 79";"28 - 30";"";"";"";"";"";"";"";"";"";"";"";"";"";"";"";"";""
"2";"18 Nickel, Ni Marage 250";"725 - 895";"105 - 130";"1000 - 1140";"145 - 165";"8 - 16";"55 - 70";"28 - 35";"";"";"";"";"";"";"";"";"";"";"";"";"";"";"";"";""
"3";"18 Nickel, Ni Marage 300";"760 - 895";"110 - 130";"1000 - 1170";"145 - 170";"6 - 15";"45 - 60";"30 - 37";"";"";"";"";"";"";"";"";"";"";"";"";"";"";"";"";""
"";"";"";"";"";"";"";"";"";"";"";"";"";"";"";"";"";"";"";"";"";"";"";"";"";""
"";"";"";"";"";"";"";"";"";"";"";"";"";"";"";"";"";"";"";"";"";"";"";"";"";""
"ASM Handbook, Volume 04 - Heat Treating © 1991 ASM International";"";"";"";"";"";"";"";"";"";"";"";"";"";"";"";"";"";"";"";"";"";"";"";"";""
"";"";"";"";"";"";"";"";"";"";"";"";"";"";"";"";"";"";"";"";"";"";"";"";"";""
"";"";"";"";"";"";"";"";"";"";"";"";"";"";"";"";"";"";"";"";"";"";"";"";"";""
"";"";"";"";"";"";"";"";"";"";"";"";"";"";"";"";"";"";"";"";"";"";"";"";"";""
"";"";"";"";"";"";"";"";"";"";"";"";"";"";"";"";"";"";"";"";"";"";"";"";"";""

File: data/ASM/vol4_typical_mechanical_properties_300m_steel.csv
sep=;
"Title: ASM Handbook, Volume 04 - Heat Treating";"";"";"";"";"";"";"";"";"";"";"";"";"";"";"";"";"";"";"";"";"";"";"";"";""
"Table: Table 11. Typical Mechanical Properties of 300M Steel";"";"";"";"";"";"";"";"";"";"";"";"";"";"";"";"";"";"";"";"";"";"";"";"";""
"DOWNLOAD SHOWS ONLY THE DISPLAYED DATA, UP TO 50 ROWS";"";"";"";"";"";"";"";"";"";"";"";"";"";"";"";"";"";"";"";"";"";"";"";"";""
"No.";"tempering temperature (°C)";"tempering temperature (°F)";"tensile strength (MPa)";"tensile strength (ksi)";"yield strength (MPa)";"yield strength (ksi)";"elongation in 50 mm (2 in.) (%)";"reduction in area (%)";"Charpy v-notch impact energy (J)";"Charpy v-notch impact energy (lbf ft)";"hardness, HRC (unitless)";"";"";"";"";"";"";"";"";"";"";"";"";"";""
"1";"90";"200";"2340";"340";"1240";"180";"6";"10";"17.6";"13";"56";"";"";"";"";"";"";"";"";"";"";"";"";"";""
"2";"205";"400";"2140";"310";"1650";"240";"7";"27";"21.7";"16";"54.5";"";"";"";"";"";"";"";"";"";"";"";"";"";""
"3";"260";"500";"2050";"297";"1670";"242";"8";"32";"24.4";"18";"54";"";"";"";"";"";"";"";"";"";"";"";"";"";""
"4";"315";"600";"1990";"289";"1690";"245";"9.5";"34";"29.8";"22";"53";"";"";"";"";"";"";"";"";"";"";"";"";"";""
"5";"370";"700";"1930";"280";"1620";"235";"9";"32";"23.7";"17.5";"51";"";"";"";"";"";"";"";"";"";"";"";"";"";""
"6";"425";"800";"1790";"260";"1480";"215";"8.5";"23";"13.6";"10";"45.5";"";"";"";"";"";"";"";"";"";"";"";"";"";""
"";"";"";"";"";"";"";"";"";"";"";"";"";"";"";"";"";"";"";"";"";"";"";"";"";""
"";"";"";"";"";"";"";"";"";"";"";"";"";"";"";"";"";"";"";"";"";"";"";"";"";""
"ASM Handbook, Volume 04 - Heat Treating © 1991 ASM International";"";"";"";"";"";"";"";"";"";"";"";"";"";"";"";"";"";"";"";"";"";"";"";"";""
"";"";"";"";"";"";"";"";"";"";"";"";"";"";"";"";"";"";"";"";"";"";"";"";"";""

File: data/ASM/vol4_typical_mechanical_properties_of_4340_steel.csv
sep=;
"Title: ASM Handbook, Volume 04 - Heat Treating";"";"";"";"";"";"";"";"";"";"";"";"";"";"";"";"";"";"";"";"";"";"";"";"";""
"Table: Table 9. Typical Mechanical Properties of 4340 Steel";"";"";"";"";"";"";"";"";"";"";"";"";"";"";"";"";"";"";"";"";"";"";"";"";""
"DOWNLOAD SHOWS ONLY THE DISPLAYED DATA, UP TO 50 ROWS";"";"";"";"";"";"";"";"";"";"";"";"";"";"";"";"";"";"";"";"";"";"";"";"";""
"No.";"tempering temperature (°C)";"tempering temperature (°F)";"tensile strength (MPa)";"tensile strength (ksi)";"yield strength (MPa)";"yield strength (ksi)";"elongation in 50 mm (2 in.) (%)";"reduction in area (%)";"hardness, HB (unitless)";"hardness, HRC (unitless)";"Izod impact energy (J)";"Izod impact energy (lbf ft)";"";"";"";"";"";"";"";"";"";"";"";"";""
"1";"205";"400";"1980";"287";"1860";"270";"11";"39";"520";"53";"20";"15";"";"";"";"";"";"";"";"";"";"";"";"";""
"2";"315";"600";"1760";"255";"1620";"235";"12";"44";"490";"49.5";"14";"10";"";"";"";"";"";"";"";"";"";"";"";"";""
"3";"425";"800";"1500";"217";"1365";"198";"14";"48";"440";"46";"16";"12";"";"";"";"";"";"";"";"";"";"";"";"";""
"4";"540";"1000";"1240";"180";"1160";"168";"17";"53";"360";"39";"47";"35";"";"";"";"";"";"";"";"";"";"";"";"";""
"5";"650";"1200";"1020";"148";"860";"125";"20";"60";"290";"31";"100";"74";"";"";"";"";"";"";"";"";"";"";"";"";""
"6";"705";"1300";"860";"125";"740";"108";"23";"63";"250";"24";"102";"75";"";"";"";"";"";"";"";"";"";"";"";"";""
"";"";"";"";"";"";"";"";"";"";"";"";"";"";"";"";"";"";"";"";"";"";"";"";"";""
"";"";"";"";"";"";"";"";"";"";"";"";"";"";"";"";"";"";"";"";"";"";"";"";"";""
"ASM Handbook, Volume 04 - Heat Treating © 1991 ASM International";"";"";"";"";"";"";"";"";"";"";"";"";"";"";"";"";"";"";"";"";"";"";"";"";""
"";"";"";"";"";"";"";"";"";"";"";"";"";"";"";"";"";"";"";"";"";"";"";"";"";""

File: data/ASM/vol4_typical_mechanical_properties_of_heat_treated_4130_steel.csv
sep=;
"Title: ASM Handbook, Volume 04 - Heat Treating";"";"";"";"";"";"";"";"";"";"";"";"";"";"";"";"";"";"";"";"";"";"";"";"";""
"Table: Table 3. Typical Mechanical Properties of Heat-Treated 4130 Steel";"";"";"";"";"";"";"";"";"";"";"";"";"";"";"";"";"";"";"";"";"";"";"";"";""
"DOWNLOAD SHOWS ONLY THE DISPLAYED DATA, UP TO 50 ROWS";"";"";"";"";"";"";"";"";"";"";"";"";"";"";"";"";"";"";"";"";"";"";"";"";""
"No.";"condition";"tempering temperature (°C)";"tempering temperature (°F)";"tensile strength (MPa)";"tensile strength (ksi)";"yield strength (MPa)";"yield strength (ksi)";"elongation in 50 mm (2 in.) (%)";"reduction in area (%)";"hardness, HB (unitless)";"Izod impact energy (J)";"Izod impact energy (lbf ft)";"";"";"";"";"";"";"";"";"";"";"";"";""
"1";"Water quenched and tempered(a)";"205";"400";"1765";"256";"1520";"220";"10";"33";"475";"18";"13";"";"";"";"";"";"";"";"";"";"";"";"";""
"2";"Water quenched and tempered(a)";"260";"500";"1670";"242";"1430";"208";"11.5";"37";"455";"14";"10";"";"";"";"";"";"";"";"";"";"";"";"";""
"3";"Water quenched and tempered(a)";"315";"600";"1570";"228";"1340";"195";"13";"41";"425";"14";"l0";"";"";"";"";"";"";"";"";"";"";"";"";""
"4";"Water quenched and tempered(a)";"370";"700";"1475";"214";"1250";"182";"15";"45";"400";"20";"15";"";"";"";"";"";"";"";"";"";"";"";"";""
"5";"Water quenched and tempered(a)";"425";"800";"1380";"200";"1170";"170";"16.5";"49";"375";"34";"25";"";"";"";"";"";"";"";"";"";"";"";"";""
"6";"Water quenched and tempered(a)";"540";"1000";"1170";"170";"1000";"145";"20";"56";"325";"81";"60";"";"";"";"";"";"";"";"";"";"";"";"";""
"7";"Water quenched and tempered(a)";"650";"1200";"965";"140";"830";"120";"22";"63";"270";"135";"100";"";"";"";"";"";"";"";"";"";"";"";"";""
"8";"Oil quenched and tempered(b)";"205";"400";"1550";"225";"1340";"195";"11";"38";"450";"";"";"";"";"";"";"";"";"";"";"";"";"";"";""
"9";"Oil quenched and tempered(b)";"260";"500";"1500";"218";"1275";"185";"11.5";"40";"440";"";"";"";"";"";"";"";"";"";"";"";"";"";"";""
"10";"Oil quenched and tempered(b)";"315";"600";"1420";"206";"1210";"175";"12.5";"43";"418";"";"";"";"";"";"";"";"";"";"";"";"";"";"";""
"11";"Oil quenched and tempered(b)";"370";"700";"1320";"192";"1120";"162";"14.5";"48";"385";"";"";"";"";"";"";"";"";"";"";"";"";"";"";""
"12";"Oil quenched and tempered(b)";"425";"800";"1230";"178";"1030";"150";"16.5";"54";"360";"";"";"";"";"";"";"";"";"";"";"";"";"";"";""
"13";"Oil quenched and tempered(b)";"540";"1000";"1030";"150";"840";"122";"20";"60";"305";"";"";"";"";"";"";"";"";"";"";"";"";"";"";""
"14";"Oil quenched and tempered(b)";"650";"1200";"830";"120";"670";"97";"24";"67";"250";"";"";"";"";"";"";"";"";"";"";"";"";"";"";""
"";"";"";"";"";"";"";"";"";"";"";"";"";"";"";"";"";"";"";"";"";"";"";"";"";""
"";"";"";"";"";"";"";"";"";"";"";"";"";"";"";"";"";"";"";"";"";"";"";"";"";""
"ASM Handbook, Volume 04 - Heat Treating © 1991 ASM International";"";"";"";"";"";"";"";"";"";"";"";"";"";"";"";"";"";"";"";"";"";"";"";"";""

File: data/ASM/vol4_typical_mechanical_properties_of_heat_treated_4140_steel.csv
sep=;
"Title: ASM Handbook, Volume 04 - Heat Treating";"";"";"";"";"";"";"";"";"";"";"";"";"";"";"";"";"";"";"";"";"";"";"";"";""
"Table: Table 5. Typical Mechanical Properties of Heat-Treated 4140 Steel";"";"";"";"";"";"";"";"";"";"";"";"";"";"";"";"";"";"";"";"";"";"";"";"";""
"DOWNLOAD SHOWS ONLY THE DISPLAYED DATA, UP TO 50 ROWS";"";"";"";"";"";"";"";"";"";"";"";"";"";"";"";"";"";"";"";"";"";"";"";"";""
"No.";"tempering temperature (°C)";"tempering temperature (°F)";"tensile strength (MPa)";"tensile strength (ksi)";"yield strength (MPa)";"yield strength (ksi)";"elongation in 50 mm (2 in.) (%)";"reduction in area (%)";"hardness, HB (unitless)";"Izod impact energy (J)";"Izod impact energy (lbf ft)";"";"";"";"";"";"";"";"";"";"";"";"";"";""
"1";"205";"400";"1965";"285";"1740";"252";"11";"42";"578";"15";"11";"";"";"";"";"";"";"";"";"";"";"";"";"";""
"2";"260";"500";"1860";"270";"1650";"240";"11";"44";"534";"11";"8";"";"";"";"";"";"";"";"";"";"";"";"";"";""
"3";"315";"600";"1720";"250";"1570";"228";"11.5";"46";"495";"9";"7";"";"";"";"";"";"";"";"";"";"";"";"";"";""
"4";"370";"700";"1590";"231";"1460";"212";"12.5";"48";"461";"15";"11";"";"";"";"";"";"";"";"";"";"";"";"";"";""
"5";"425";"800";"1450";"210";"1340";"195";"15";"50";"429";"28";"21";"";"";"";"";"";"";"";"";"";"";"";"";"";""
"6";"480";"900";"1300";"188";"1210";"175";"16";"52";"388";"46";"34";"";"";"";"";"";"";"";"";"";"";"";"";"";""
"7";"540";"1000";"1150";"167";"1050";"152";"17.5";"55";"341";"65";"48";"";"";"";"";"";"";"";"";"";"";"";"";"";""
"8";"595";"1100";"1020";"148";"910";"132";"19";"58";"311";"93";"69";"";"";"";"";"";"";"";"";"";"";"";"";"";""
"9";"650";"1200";"900";"130";"790";"114";"21";"61";"277";"112";"83";"";"";"";"";"";"";"";"";"";"";"";"";"";""
"10";"705";"1300";"810";"117";"690";"100";"23";"65";"235";"136";"100";"";"";"";"";"";"";"";"";"";"";"";"";"";""
"";"";"";"";"";"";"";"";"";"";"";"";"";"";"";"";"";"";"";"";"";"";"";"";"";""
"";"";"";"";"";"";"";"";"";"";"";"";"";"";"";"";"";"";"";"";"";"";"";"";"";""
"ASM Handbook, Volume 04 - Heat Treating © 1991 ASM International";"";"";"";"";"";"";"";"";"";"";"";"";"";"";"";"";"";"";"";"";"";"";"";"";""

File: data/ASM/vol4_typical_room_temperature_mechanical_properties_of_8640_steel.csv
sep=;
"Title: ASM Handbook, Volume 04 - Heat Treating";"";"";"";"";"";"";"";"";"";"";"";"";"";"";"";"";"";"";"";"";"";"";"";"";""
"Table: Table 19. Typical Room-Temperature Mechanical Properties of 8640 Steel";"";"";"";"";"";"";"";"";"";"";"";"";"";"";"";"";"";"";"";"";"";"";"";"";""
"DOWNLOAD SHOWS ONLY THE DISPLAYED DATA, UP TO 50 ROWS";"";"";"";"";"";"";"";"";"";"";"";"";"";"";"";"";"";"";"";"";"";"";"";"";""
"No.";"material";"tempering temperature (°C)";"tempering temperature (°F)";"tensile strength (MPa)";"tensile strength (ksi)";"yield strength (MPa)";"yield strength (ksi)";"elongation in 50 mm (2 in.) (%)";"reduction in area (%)";"impact energy (J)";"impact energy (lbf ft)";"hardness, HB (unitless)";"hardness, HRC (unitless)";"";"";"";"";"";"";"";"";"";"";"";""
"1";"Round bars, 13.5 mm (0.53 in.) in diameter(a)";"205";"400";"1810";"263";"1670";"242";"8";"25.8";"11.5 (Izod)";"8.5 (Izod)";"555";"55";"";"";"";"";"";"";"";"";"";"";"";""
"2";"Round bars, 13.5 mm (0.53 in.) in diameter(a)";"315";"600";"1585";"230";"1430";"208";"9";"37.3";"15.6 (Izod)";"11.5 (Izod)";"461";"48";"";"";"";"";"";"";"";"";"";"";"";""
"3";"Round bars, 13.5 mm (0.53 in.) in diameter(a)";"425";"800";"1380";"200";"1230";"179";"10.5";"46.3";"27.8 (Izod)";"20.5 (Izod)";"415";"44";"";"";"";"";"";"";"";"";"";"";"";""
"4";"Round bars, 13.5 mm (0.53 in.) in diameter(a)";"540";"1000";"1170";"170";"1050";"152";"14";"53.3";"56.3 (Izod)";"41.5 (Izod)";"341";"37";"";"";"";"";"";"";"";"";"";"";"";""
"5";"Round bars, 13.5 mm (0.53 in.) in diameter(a)";"650";"1200";"870";"126";"760";"110";"20.5";"61";"96.9 (Izod)";"71.5 (Izod)";"269";"28";"";"";"";"";"";"";"";"";"";"";"";""
"6";"Round bars, 25 mm (1 in.) in diameter(a)";"425";"800";"1382";"200.5";"1230";"179";"10";"46";"27 (Charpy V-notch)";"20 (Charpy V-notch)";"415";"44";"";"";"";"";"";"";"";"";"";"";"";""
"7";"Round bars, 25 mm (1 in.) in diameter(a)";"480";"900";"1250";"181";"1120";"162";"13";"51";"41 (Charpy V-notch)";"30 (Charpy V-notch)";"388";"42";"";"";"";"";"";"";"";"";"";"";"";""
"8";"Round bars, 25 mm (1 in.) in diameter(a)";"540";"1000";"1070";"155";"940";"137";"17";"56";"54 (Charpy V-notch)";"40 (Charpy V-notch)";"331";"36";"";"";"";"";"";"";"";"";"";"";"";""
"9";"Round bars, 25 mm (1 in.) in diameter(a)";"595";"1100";"1020";"148";"910";"132";"16";"57";"73 (Charpy V-notch)";"54 (Charpy V-notch)";"302";"32";"";"";"";"";"";"";"";"";"";"";"";""
"10";"Round bars, 25 mm (1 in.) in diameter(a)";"650";"1200";"865";"125.5";"760";"110.5";"20";"61";"83 (Charpy V-notch)";"61 (Charpy V-notch)";"269";"28";"";"";"";"";"";"";"";"";"";"";"";""
"";"";"";"";"";"";"";"";"";"";"";"";"";"";"";"";"";"";"";"";"";"";"";"";"";""
"";"";"";"";"";"";"";"";"";"";"";"";"";"";"";"";"";"";"";"";"";"";"";"";"";""
"ASM Handbook, Volume 04 - Heat Treating © 1991 ASM International";"";"";"";"";"";"";"";"";"";"";"";"";"";"";"";"";"";"";"";"";"";"";"";"";""

File: data/ASM/vol4_typical_room_temperature_tensile_properties_of_heat_treated_6150_steel.csv
sep=;
"Title: ASM Handbook, Volume 04 - Heat Treating";"";"";"";"";"";"";"";"";"";"";"";"";"";"";"";"";"";"";"";"";"";"";"";"";""
"Table: Table 17. Typical Room-Temperature Tensile Properties of Heat-Treated 6150 Steel";"";"";"";"";"";"";"";"";"";"";"";"";"";"";"";"";"";"";"";"";"";"";"";"";""
"DOWNLOAD SHOWS ONLY THE DISPLAYED DATA, UP TO 50 ROWS";"";"";"";"";"";"";"";"";"";"";"";"";"";"";"";"";"";"";"";"";"";"";"";"";""
"No.";"material";"tempering temperature (°C)";"tempering temperature (°F)";"tensile strength (MPa)";"tensile strength (ksi)";"yield strength (MPa)";"yield strength (ksi)";"elongation in 50 mm (2 in.) (%)";"reduction in area (%)";"hardness, HB (unitless)";"Izod impact energy (J)";"Izod impact energy (lbf ft)";"";"";"";"";"";"";"";"";"";"";"";"";""
"1";"Round bars, 14 mm (0.55 in.) in diameter(a)";"205";"400";"2050";"298";"1810";"263";"1";"5";"610";"";"";"";"";"";"";"";"";"";"";"";"";"";"";""
"2";"Round bars, 14 mm (0.55 in.) in diameter(a)";"260";"500";"2070";"300";"1810";"263";"4";"12";"570";"";"";"";"";"";"";"";"";"";"";"";"";"";"";""
"3";"Round bars, 14 mm (0.55 in.) in diameter(a)";"315";"600";"1950";"283";"1720";"250";"7";"27";"540";"";"";"";"";"";"";"";"";"";"";"";"";"";"";""
"4";"Round bars, 14 mm (0.55 in.) in diameter(a)";"370";"700";"1770";"257";"1620";"235";"10";"37";"505";"9";"7";"";"";"";"";"";"";"";"";"";"";"";"";""
"5";"Round bars, 14 mm (0.55 in.) in diameter(a)";"425";"800";"1585";"230";"1490";"216";"11";"42";"470";"14";"10";"";"";"";"";"";"";"";"";"";"";"";"";""
"6";"Round bars, 14 mm (0.55 in.) in diameter(a)";"480";"900";"1410";"204";"1340";"195";"12";"44";"420";"16";"12";"";"";"";"";"";"";"";"";"";"";"";"";""
"7";"Round bars, 14 mm (0.55 in.) in diameter(a)";"540";"1000";"1250";"182";"1210";"175";"13";"46";"380";"20";"15";"";"";"";"";"";"";"";"";"";"";"";"";""
"8";"Round bars, 14 mm (0.55 in.) in diameter(a)";"595";"1100";"1150";"167";"1080";"157";"16";"47";"350";"28";"21";"";"";"";"";"";"";"";"";"";"";"";"";""
"9";"Round bars, 25 mm (1 in.) in diameter(b)";"425";"800";"1570";"228";"1450";"210";"10";"37";"461";"";"";"";"";"";"";"";"";"";"";"";"";"";"";""
"10";"Round bars, 25 mm (1 in.) in diameter(b)";"480";"900";"1360";"197";"1210";"175";"11";"41";"401";"";"";"";"";"";"";"";"";"";"";"";"";"";"";""
"11";"Round bars, 25 mm (1 in.) in diameter(b)";"540";"1000";"1180";"171";"1030";"150";"12";"45";"341";"";"";"";"";"";"";"";"";"";"";"";"";"";"";""
"12";"Round bars, 25 mm (1 in.) in diameter(b)";"595";"1100";"1030";"150";"875";"127";"15";"50";"302";"";"";"";"";"";"";"";"";"";"";"";"";"";"";""
"13";"Round bars, 25 mm (1 in.) in diameter(b)";"650";"1200";"920";"133";"760";"110";"19";"55";"262";"";"";"";"";"";"";"";"";"";"";"";"";"";"";""
"14";"Round bars, 25 mm (1 in.) in diameter(b)";"705";"1300";"810";"118";"660";"96";"23";"61";"235";"";"";"";"";"";"";"";"";"";"";"";"";"";"";""
"";"";"";"";"";"";"";"";"";"";"";"";"";"";"";"";"";"";"";"";"";"";"";"";"";""
"";"";"";"";"";"";"";"";"";"";"";"";"";"";"";"";"";"";"";"";"";"";"";"";"";""
"ASM Handbook, Volume 04 - Heat Treating © 1991 ASM International";"";"";"";"";"";"";"";"";"";"";"";"";"";"";"";"";"";"";"";"";"";"";"";"";""
